Repository: z13918481356-ship-it/porous-coating-sem-morphometry

# Quantitative SEM Morphometry of Porous Functional Coatings

Reproducible phase-1 analysis of the Zenodo dataset **“A supraparticle-based approach to robust biomimetic superhydrophobic coatings”** (DOI: [10.5281/zenodo.16054027](https://doi.org/10.5281/zenodo.16054027)). The project is deliberately scoped to **morphology–wetting/durability associations**. It does not predict emissivity, reflectance, or absorption because the source data contain no optical-property labels.

## Results at a glance

| Question | Evidence | Defensible conclusion |
|---|---|---|
| Can multi-scale SEM morphology be quantified? | 28 SEM/SEM-like images inventoried; 18 coating images calibrated; threshold sensitivity and matched-window checks included | Yes, as image-derived 2D descriptors with explicit contrast and field-of-view limitations |
| Can morphology predict coating wetting? | Only 8 independent matched conditions; Random Forest contact-angle MAE 2.62° versus 2.91° mean baseline; permutation p=0.224 | Exploratory association only; no deployable property predictor |
| Does global Otsu transfer to independent porous FIB-SEM? | Locked 24-square median Dice 0.584 | No; direct classical transfer fails |
| Does supervised segmentation help? | Official 180/60/60 split; U-Net test median Dice 0.805 versus Otsu 0.604; paired median gain 0.182 (95% CI 0.148-0.201) | Substantial improvement, but the preregistered 0.85 overall gate and HPC22 material gate are not met |
The main scientific distinction is deliberate: **coating morphology-property analysis** and **external segmentation validation** are separate evidence streams. PAAO and FIB-SEM data never enter the wetting/durability model.

## What is implemented

- TIFF metadata and scale-bar calibration, with a manual CSV fallback for PNGs.
- Dataset inventory, macOS resource-fork filtering, workbook de-duplication, and condition-level metadata.
- Otsu + morphology and distance-transform watershed segmentation.
- Solid/pore area fraction, equivalent diameter, circularity, aspect ratio, pore connectivity, edge density, nearest-neighbour spacing, and multi-scale GLCM/LBP texture.
- Contact angle, hysteresis, roll-off angle, pinning fraction, tape/abrasion cycle extraction from the heterogeneous workbooks.
- Condition-level joins; GroupKFold predictions for Ridge and Random Forest so paired magnifications never cross folds.
- Threshold sensitivity, cross-magnification consistency, group bootstrap intervals, and failure-case flags.
- Row-level SEM/property pairing audit, with unsupported post-test joins explicitly excluded.
- A normalized condition/coupon/SEM-field/property-workbook hierarchy; missing coupon IDs remain null.
- Durability trajectories with retention, slopes, operational failure cycles, right censoring, and threshold sensitivity.
- Condition-level leave-one-out models with a training-mean baseline and target-permutation tests.
- Matched-physical-window cross-magnification recomputation.
- A balanced 24-patch dual-expert annotation package and external PAAO/FIB-SEM validation adapters.
- Exactly five analysis figures and a two-page Chinese DOCX/PDF summary.

## Scientific guardrails

The archive contains 28 SEM/SEM-like images but hundreds of wetting workbooks, many of which are duplicates or one cycle of the same preparation series. Images and property measurements are joined only when filename/folder metadata identify the same preparation and durability state. Rows are not treated as independent merely because they occur in separate files.

The primary coating dataset has **no pixel-level reference masks**, so no U-Net accuracy claim is made for coating SEMs. The independent FIB-SEM dataset does provide expert masks and official train/validation/test partitions; these are used in a separate supervised U-Net benchmark. Its scores describe porous-polymer FIB-SEM only and cannot be transferred to coating images by assertion. Training on Otsu pseudo-labels remains prohibited.

## Reproduce the coating analysis

1. Download `Dataset.zip` from Zenodo and extract it to `data/raw/zenodo_16054027/`.
2. Create an environment and install `requirements.txt`.
3. Run:

```powershell
python scripts/run_pipeline.py --data-root data/raw/zenodo_16054027 --output-root outputs
python scripts/build_pairing_audit.py
python scripts/build_annotation_set.py
python scripts/build_hierarchy_tables.py
python scripts/build_durability_metrics.py

## Locked FIB-SEM benchmark result

The unchanged dark-pore Otsu rule failed the preregistered external-transfer gate: median Dice was 0.584 (IQR 0.476-0.762), median boundary F1 was 0.167, and median absolute pore-area-fraction error was 0.142 over 24 official test squares. HPC30 showed partial transfer (median Dice 0.764), whereas HPC22 (0.458) and HPC45 (0.584) did not. No threshold, polarity, sample, or morphology setting was retuned after viewing reference scores. See `FIBSEM_EXTERNAL_VALIDATION_RESULTS.md` for the interpretation.

File: outputs/data_model/property_measurements.csv
property_measurement_id,condition_id,coupon_id,coupon_id_status,condition_key,relative_path,contact_angle_deg,contact_angle_sd_deg,n_contact_angle,contact_angle_value_source,hysteresis_deg,rolloff_angle_deg,pinning_fraction
PROP-0ae980c63f,COND-2d166d7240,,not_provided_by_source,base|unknown|unknown|spray|none|na|sprayna,Figure 3/Contact angle_ hysteresis_roll-off angle.xlsx,153.92000000000002,0.9444907310066368,5,reported_CA_Stabw,1.3461480636315837,5.0,
PROP-a4c31293c8,COND-c870fe0083,,not_provided_by_source,base|PDMS|sieved|spray|none|na|sprayna,Figure 4/Sieved SP contact angle and pinning fraction.xlsx,151.63,0.7345046655973397,5,reported_CA_Stabw,,,1.0
PROP-c0feeb9743,COND-c77f15433f,,not_provided_by_source,base|PDMS|unsieved|spray|none|na|sprayna,Figure 4/Unsieved SP contact angle_hysteresis_ pinning fraction.xlsx,153.49,0.6389760849740129,5,reported_CA_Stabw,1.7924277461278493,,0.0
PROP-28d7302e8b,COND-15e79ddcd4,,not_provided_by_source,500C|PDMS|unknown|spray|abrasion|0|sprayna,Figure 5/500C SP coatings_abrasion and tape tesing_wetting data/500C SP_Abrasion test cycle_0_wetting data.xlsx,152.76,1.6927205709370692,10,reported_CA_Stabw,2.635206402061692,5.0,0.0
PROP-38562b9edd,COND-59a2c74dc1,,not_provided_by_source,500C|PDMS|unknown|spray|abrasion|1|sprayna,Figure 5/500C SP coatings_abrasion and tape tesing_wetting data/500C SP_Abrasion test cycle_1_wetting data.xlsx,152.875,2.201673836449725,10,reported_CA_Stabw,2.3003589437338974,6.0,0.2
PROP-364187edc2,COND-0eccc20104,,not_provided_by_source,500C|PDMS|unknown|spray|abrasion|2|sprayna,Figure 5/500C SP coatings_abrasion and tape tesing_wetting data/500C SP_Abrasion test cycle_2_wetting data.xlsx,150.94,2.339484340073441,10,reported_CA_Stabw,3.8133099159036714,7.0,0.3
PROP-a467a6cc29,COND-e764222b0d,,not_provided_by_source,500C|PDMS|unknown|spray|abrasion|3|sprayna,Figure 5/500C SP coatings_abrasion and tape tesing_wetting data/500C SP_Abrasion test cycle_3_wetting data.xlsx,149.675,2.217251962868489,10,reported_CA_Stabw,,11.0,0.8
PROP-058274c120,COND-e849215aa9,,not_provided_by_source,500C|PDMS|unknown|spray|abrasion|4|sprayna,Figure 5/500C SP coatings_abrasion and tape tesing_wetting data/500C SP_Abrasion test cycle_4_wetting data.xlsx,145.98333333333332,3.049605378945859,10,reported_CA_Stabw,,18.0,1.0
PROP-cb92e2478a,COND-180a5ab02c,,not_provided_by_source,500C|PDMS|unknown|spray|abrasion|5|sprayna,Figure 5/500C SP coatings_abrasion and tape tesing_wetting data/500C SP_Abrasion test cycle_5_wetting data.xlsx,145.70999999999998,1.1661723815095897,10,reported_CA_Stabw,,,1.0
PROP-0285df0b5d,COND-463477fd16,,not_provided_by_source,500C|PDMS|unknown|spray|tape|0|sprayna,Figure 5/500C SP coatings_abrasion and tape tesing_wetting data/500C SP_Tape test cycle_0_wetting data.xlsx,154.0,1.5319217601684625,5,reported_CA_Stabw,3.372291512824072,5.0,0.0
PROP-682e9047ec,COND-2c8ee0c31d,,not_provided_by_source,500C|PDMS|unknown|spray|tape|1|sprayna,Figure 5/500C SP coatings_abrasion and tape tesing_wetting data/500C SP_Tape test cycle_1_wetting data.xlsx,152.67000000000002,1.8120498957444853,5,reported_CA_Stabw,4.703726370788426,7.0,0.3
PROP-66de4f49ad,COND-19a2e38d1d,,not_provided_by_source,500C|PDMS|unknown|spray|tape|2|sprayna,Figure 5/500C SP coatings_abrasion and tape tesing_wetting data/500C SP_Tape test cycle_2_wetting data.xlsx,151.2,1.133463662985965,5,reported_CA_Stabw,4.281491393190379,10.0,0.5
PROP-bc55e587e7,COND-ea2a6cd124,,not_provided_by_source,500C|PDMS|unknown|spray|tape|3|sprayna,Figure 5/500C SP coatings_abrasion and tape tesing_wetting data/500C SP_Tape test cycle_3_wetting data.xlsx,143.82999999999998,2.203638104469712,5,reported_CA_Stabw,,,1.0
PROP-d40d3d0708,COND-48f8a6be87,,not_provided_by_source,500C|PDMS|unknown|spray|tape|4|sprayna,Figure 5/500C SP coatings_abrasion and tape tesing_wetting data/500C SP_Tape test cycle_4_wetting data.xlsx,142.82,2.281376124461958,5,reported_CA_Stabw,,,1.0
PROP-cc0f31b698,COND-2e590d2650,,not_provided_by_source,500C|PDMS|unknown|spray|tape|5|sprayna,Figure 5/500C SP coatings_abrasion and tape tesing_wetting data/500C SP_Tape test cycle_5_wetting data.xlsx,140.48000000000002,1.379169899283193,5,reported_CA_Stabw,,,1.0
PROP-95f6159704,COND-3f3eb1978f,,not_provided_by_source,900C|PDMS|unknown|spray|abrasion|0|sprayna,Figure 5/900C SP coatings_abrasion and tape tesing_wetting data/Cycle 0/Abrasion.xlsx,155.29000000000002,2.497960648501661,10,reported_CA_Stabw,2.997711396546918,5.0,0.0
PROP-e32866ba92,COND-34d3363ca5,,not_provided_by_source,900C|PDMS|unknown|spray|tape|0|sprayna,Figure 5/900C SP coatings_abrasion and tape tesing_wetting data/Cycle 0/Tape.xlsx,153.49,0.6389760849740129,5,reported_CA_Stabw,1.4984218648473018,5.0,0.0
PROP-35cd008beb,COND-10904539d4,,not_provided_by_source,900C|PDMS|unknown|spray|abrasion|1|sprayna,Figure 5/900C SP coatings_abrasion and tape tesing_wetting data/Cycle 1/Abrasion.xlsx,155.395,1.4758223130135242,10,reported_CA_Stabw,1.0261535942128035,5.0,0.0
PROP-6f15961cf3,COND-ab2073106d,,not_provided_by_source,900C|PDMS|unknown|spray|tape|1|sprayna,Figure 5/900C SP coatings_abrasion and tape tesing_wetting data/Cycle 1/Tape.xlsx,154.68,1.7829788362357948,5,reported_CA_Stabw,1.1474396519373231,5.0,0.0
PROP-ffb7960ff3,COND-d3813f65a5,,not_provided_by_source,900C|PDMS|unknown|spray|abrasion|10|sprayna,Figure 5/900C SP coatings_abrasion and tape tesing_wetting data/Cycle 10/Abrasion.xlsx,151.185,1.4402648331960148,10,reported_CA_Stabw,,10.0,1.0
PROP-950e0b3ea9,COND-163b70695d,,not_provided_by_source,900C|PDMS|unknown|spray|tape|10|sprayna,Figure 5/900C SP coatings_abrasion and tape tesing_wetting data/Cycle 10/Tape.xlsx,137.16,7.15615120019135,5,computed_static_replicates,,,1.0
PROP-a55c81dbf6,COND-312ee205a8,,not_provided_by_source,900C|PDMS|unknown|spray|abrasion|15|sprayna,Figure 5/900C SP coatings_abrasion and tape tesing_wetting data/Cycle 15/Abrasion.xlsx,150.9,1.4957346764123018,10,computed_static_replicates,,14.0,1.0
PROP-73d01e1467,COND-7b143af78e,,not_provided_by_source,900C|PDMS|unknown|spray|abrasion|2|sprayna,Figure 5/900C SP coatings_abrasion and tape tesing_wetting data/Cycle 2/Abrasion.xlsx,154.89999999999998,0.9269587443534624,10,reported_CA_Stabw,2.6456632774054185,5.0,0.1
PROP-2a9ae70c8a,COND-9f101422c5,,not_provided_by_source,900C|PDMS|unknown|spray|tape|2|sprayna,Figure 5/900C SP coatings_abrasion and tape tesing_wetting data/Cycle 2/Tape.xlsx,154.73999999999998,2.242180452546948,5,reported_CA_Stabw,1.6779706790123232,5.0,0.0
PROP-d8c00baa95,COND-bf46657ebe,,not_provided_by_source,900C|PDMS|unknown|spray|abrasion|20|sprayna,Figure 5/900C SP coatings_abrasion and tape tesing_wetting data/Cycle 20/Abrasion.xlsx,142.41,1.0524574417365642,10,computed_static_replicates,,,1.0
PROP-82e12c1e5a,COND-9d4c995f75,,not_provided_by_source,900C|PDMS|unknown|spray|abrasion|3|sprayna,Figure 5/900C SP coatings_abrasion and tape tesing_wetting data/Cycle 3/Abrasion.xlsx,153.875,0.8697636200129797,10,reported_CA_Stabw,2.5789683054442323,5.0,0.2
PROP-b46828a9b4,COND-b4888eef71,,not_provided_by_source,900C|PDMS|unknown|spray|tape|3|sprayna,Figure 5/900C SP coatings_abrasion and tape tesing_wetting data/Cycle 3/Tape.xlsx,150.17,1.1952661717349418,5,reported_CA_Stabw,1.208607251603932,5.0,0.1
PROP-76e100642c,COND-7ab690544a,,not_provided_by_source,900C|PDMS|unknown|spray|abrasion|4|sprayna,Figure 5/900C SP coatings_abrasion and tape tesing_wetting data/Cycle 4/Abrasion.xlsx,152.48,1.3681608695452436,10,reported_CA_Stabw,1.97698620940904,5.0,0.7
PROP-8c9f6060e2,COND-7f9b5c1534,,not_provided_by_source,900C|PDMS|unknown|spray|tape|4|sprayna,Figure 5/900C SP coatings_abrasion and tape tesing_wetting data/Cycle 4/Tape.xlsx,147.51000000000002,3.008671735121043,6,reported_CA_Stabw,2.3766405878905723,5.0,0.4
PROP-9f7b52b437,COND-7087ce1f06,,not_provided_by_source,900C|PDMS|unknown|spray|abrasion|5|sprayna,Figure 5/900C SP coatings_abrasion and tape tesing_wetting data/Cycle 5/Abrasion.xlsx,150.58500000000004,1.726143889144121,10,reported_CA_Stabw,,8.0,1.0
PROP-fdb6dc419a,COND-db3b2a3d64,,not_provided_by_source,900C|PDMS|unknown|spray|tape|5|sprayna,Figure 5/900C SP coatings_abrasion and tape tesing_wetting data/Cycle 5/Tape.xlsx,146.24,4.695414658367435,5,reported_CA_Stabw,,7.0,1.0
PROP-55796407fb,COND-cd61e4700f,,not_provided_by_source,unsintered|PDMS|unknown|spray|abrasion|0|sprayna,Figure 5/Unsintered SP coating_abrasion and tape tesing_wetting data/No calcination_Abrasion test cycle_0_wetting data.xlsx,151.955,1.1739862874916605,10,reported_CA_Stabw,3.794839529960973,5.0,0.0
PROP-05057d9f3e,COND-bb480c86fc,,not_provided_by_source,unsintered|PDMS|unknown|spray|abrasion|1|sprayna,Figure 5/Unsintered SP coating_abrasion and tape tesing_wetting data/No calcination_Abrasion test cycle_1_wetting data.xlsx,152.125,1.4240940642163302,10,reported_CA_Stabw,2.632781608132018,6.0,0.1
PROP-da4d4ecf31,COND-04a402c9a8,,not_provided_by_source,unsintered|PDMS|unknown|spray|abrasion|2|sprayna,Figure 5/Unsintered SP coating_abrasion and tape tesing_wetting data/No calcination_Abrasion test cycle_2_wetting data.xlsx,149.70499999999998,2.028933181649708,10,reported_CA_Stabw,,12.0,1.0
PROP-01b8c81bee,COND-1d25c14689,,not_provided_by_source,unsintered|PDMS|unknown|spray|abrasion|3|sprayna,Figure 5/Unsintered SP coating_abrasion and tape tesing_wetting data/No calcination_Abrasion test cycle_3_wetting data.xlsx,143.78000000000003,4.190195332248179,10,reported_CA_Stabw,,17.0,1.0
PROP-8a4883fb22,COND-f92b9e52b0,,not_provided_by_source,unsintered|PDMS|unknown|spray|abrasion|4|sprayna,Figure 5/Unsintered SP coating_abrasion and tape tesing_wetting data/No calcination_Abrasion test cycle_4_wetting data.xlsx,145.04,1.601296428961566,10,reported_CA_Stabw,,,1.0
PROP-987fadfc41,COND-8f7d73de7f,,not_provided_by_source,unsintered|PDMS|unknown|spray|abrasion|5|sprayna,Figure 5/Unsintered SP coating_abrasion and tape tesing_wetting data/No calcination_Abrasion test cycle_5_wetting data.xlsx,143.73000000000002,1.307006248737946,10,reported_CA_Stabw,,,1.0
PROP-a90211fbe8,COND-15d3d79641,,not_provided_by_source,unsintered|PDMS|unknown|spray|tape|0|sprayna,Figure 5/Unsintered SP coating_abrasion and tape tesing_wetting data/No calcination_Tape test cycle_0_wetting data.xlsx,153.26999999999998,1.7866169147301816,5,reported_CA_Stabw,2.374811512680964,5.0,0.0
PROP-8a0da27d05,COND-6c7234361f,,not_provided_by_source,unsintered|PDMS|unknown|spray|tape|1|sprayna,Figure 5/Unsintered SP coating_abrasion and tape tesing_wetting data/No calcination_Tape test cycle_1_wetting data.xlsx,148.54,2.57376791504588,5,reported_CA_Stabw,,11.0,0.7
PROP-185c0fc2f7,COND-dead526ee7,,not_provided_by_source,unsintered|PDMS|unknown|spray|tape|2|sprayna,Figure 5/Unsintered SP coating_abrasion and tape tesing_wetting data/No calcination_Tape test cycle_2_wetting data.xlsx,143.26999999999998,4.54129457066924,5,reported_CA_Stabw,,,1.0
PROP-359fb8bfe6,COND-c255bb9493,,not_provided_by_source,unsintered|PDMS|unknown|spray|tape|3|sprayna,Figure 5/Unsintered SP coating_abrasion and tape tesing_wetting data/No calcination_Tape test cycle_3_wetting data.xlsx,141.64,1.7372712297266588,5,reported_CA_Stabw,,,1.0
PROP-340b17404b,COND-2662028e42,,not_provided_by_source,unsintered|PDMS|unknown|spray|tape|4|sprayna,Figure 5/Unsintered SP coating_abrasion and tape tesing_wetting data/No calcination_Tape test cycle_4_wetting data.xlsx,141.46,0.6190302306637745,5,reported_CA_Stabw,,,1.0
PROP-78209bcbdd,COND-a7fc27d555,,not_provided_by_source,unsintered|PDMS|unknown|spray|tape|5|sprayna,Figure 5/Unsintered SP coating_abrasion and tape tesing_wetting data/No calcination_Tape test cycle_5_wetting data.xlsx,141.96000000000004,0.8397313625077556,5,reported_CA_Stabw,,,1.0
PROP-f0488751b9,COND-e9323ac3c7,,not_provided_by_source,500C|PUR|unknown|spray|abrasion|0|sprayna,Figure 6/500C SP coatings_abrasion and tape tesing_wetting data/500C SP_Abrasion test cycle_0_wetting data.xlsx,152.685,1.444891978911577,10,reported_CA_Stabw,1.2838796662550125,5.0,0.0
PROP-f08cee5aa2,COND-fbecc00459,,not_provided_by_source,500C|PUR|unknown|spray|abrasion|1|sprayna,Figure 6/500C SP coatings_abrasion and tape tesing_wetting data/500C SP_Abrasion test cycle_1_wetting data.xlsx,150.935,1.6241290625989513,10,reported_CA_Stabw,3.7796002559469457,5.0,0.0
PROP-89d7613c4b,COND-0145fbd456,,not_provided_by_source,500C|PUR|unknown|spray|abrasion|2|sprayna,Figure 6/500C SP coatings_abrasion and tape tesing_wetting data/500C SP_Abrasion test cycle_2_wetting data.xlsx,152.56,1.4221262581742362,10,reported_CA_Stabw,2.2912677602786173,6.0,0.2
PROP-5bf70dcb17,COND-fcc5eca749,,not_provided_by_source,500C|PUR|unknown|spray|abrasion|3|sprayna,Figure 6/500C SP coatings_abrasion and tape tesing_wetting data/500C SP_Abrasion test cycle_3_wetting data.xlsx,152.18,1.7702270210040854,10,reported_CA_Stabw,1.1120794075205993,8.0,0.6
PROP-bc854e0fd3,COND-74728bd7f8,,not_provided_by_source,500C|PUR|unknown|spray|abrasion|4|sprayna,Figure 6/500C SP coatings_abrasion and tape tesing_wetting data/500C SP_Abrasion test cycle_4_wetting data.xlsx,148.715,5.084734667031151,10,reported_CA_Stabw,,16.0,1.0
PROP-26fe66d340,COND-15f5a038d1,,not_provided_by_source,500C|PUR|unknown|spray|abrasion|5|sprayna,Figure 6/500C SP coatings_abrasion and tape tesing_wetting data/500C SP_Abrasion test cycle_5_wetting data.xlsx,147.89,2.7713487918726365,10,reported_CA_Stabw,,,1.0
PROP-362c6d201d,COND-29a199a899,,not_provided_by_source,500C|PUR|unknown|spray|tape|0|sprayna,Figure 6/500C SP coatings_abrasion and tape tesing_wetting data/500C SP_Tape test cycle_0_wetting data.xlsx,151.74,1.331339969203051,5,reported_CA_Stabw,0.4997710075667025,5.0,0.0
PROP-87efd6f7f2,COND-672ecfea33,,not_provided_by_source,500C|PUR|unknown|spray|tape|1|sprayna,Figure 6/500C SP coatings_abrasion and tape tesing_wetting data/500C SP_Tape test cycle_1_wetting data.xlsx,151.74,1.33134,5,reported_CA_Stabw,4.411051373954592,6.0,0.1
PROP-4e43fa6307,COND-0a24816b20,,not_provided_by_source,500C|PUR|unknown|spray|tape|2|sprayna,Figure 6/500C SP coatings_abrasion and tape tesing_wetting data/500C SP_Tape test cycle_2_wetting data.xlsx,151.1,1.184215007133,5,reported_CA_Stabw,1.0750256258824702,8.0,0.4
PROP-fff5e9b463,COND-48d5b75cdf,,not_provided_by_source,500C|PUR|unknown|spray|tape|3|sprayna,Figure 6/500C SP coatings_abrasion and tape tesing_wetting data/500C SP_Tape test cycle_3_wetting data.xlsx,148.07999999999998,2.5965336783040853,5,reported_CA_Stabw,,11.0,1.0
PROP-f01a8441f3,COND-bc7ab8ada5,,not_provided_by_source,500C|PUR|unknown|spray|tape|4|sprayna,Figure 6/500C SP coatings_abrasion and tape tesing_wetting data/500C SP_Tape test cycle_4_wetting data.xlsx,144.29000000000002,3.541498894978578,5,reported_CA_Stabw,,17.0,1.0
PROP-ef2f693a1b,COND-3ad1afa14a,,not_provided_by_source,500C|PUR|unknown|spray|tape|5|sprayna,Figure 6/500C SP coatings_abrasion and tape tesing_wetting data/500C SP_Tape test cycle_5_wetting data.xlsx,143.1,3.1570751664005843,5,reported_CA_Stabw,,,1.0
PROP-2f5a735f22,COND-83538a6e07,,not_provided_by_source,900C|PUR|unknown|spray|abrasion|0|sprayna,Figure 6/900C SP coatings_abrasion and tape tesing_wetting data/Cycle 0/Abrasion.xlsx,154.46,1.5111168224124754,10,reported_CA_Stabw,1.2123544657097227,5.0,0.0
PROP-af5ea91f79,COND-1de9807bc4,,not_provided_by_source,900C|PUR|unknown|spray|tape|0|sprayna,Figure 6/900C SP coatings_abrasion and tape tesing_wetting data/Cycle 0/Tape.xlsx,153.14999999999998,0.7598469541909326,5,reported_CA_Stabw,0.9322278062943118,5.0,0.0
PROP-fed17723e0,COND-b866c77dbd,,not_provided_by_source,900C|PUR|unknown|spray|abrasion|1|sprayna,Figure 6/900C SP coatings_abrasion and tape tesing_wetting data/Cycle 1/Abrasion.xlsx,152.985,1.150499357646238,10,reported_CA_Stabw,1.103155197336497,5.0,0.0
PROP-dd32d0d340,COND-ee0e2b362d,,not_provided_by_source,900C|PUR|unknown|spray|tape|1|sprayna,Figure 6/900C SP coatings_abrasion and tape tesing_wetting data/Cycle 1/Tape.xlsx,152.85,2.409757480909556,5,reported_CA_Stabw,1.9958266670031437,5.0,0.0
PROP-b00b47ac08,COND-352a2bdfea,,not_provided_by_source,900C|PUR|unknown|spray|abrasion|10|sprayna,Figure 6/900C SP coatings_abrasion and tape tesing_wetting data/Cycle 10/Abrasion.xlsx,137.985,4.896871330759351,10,reported_CA_Stabw,,15.0,1.0
PROP-a28e127005,COND-ea433a1987,,not_provided_by_source,900C|PUR|unknown|spray|tape|10|sprayna,Figure 6/900C SP coatings_abrasion and tape tesing_wetting data/Cycle 10/Tape.xlsx,148.11,1.6099222533754185,5,reported_CA_Stabw,,15.0,1.0
PROP-f4731b2b42,COND-f10af6c8ba,,not_provided_by_source,900C|PUR|unknown|spray|abrasion|15|sprayna,Figure 6/900C SP coatings_abrasion and tape tesing_wetting data/Cycle 15/Abrasion.xlsx,144.51,5.879710877245577,10,computed_static_replicates,,,1.0
PROP-7070997f49,COND-343fb53f10,,not_provided_by_source,900C|PUR|unknown|spray|tape|15|sprayna,Figure 6/900C SP coatings_abrasion and tape tesing_wetting data/Cycle 15/Tape.xlsx,146.17,4.619740252438437,5,computed_static_replicates,,,1.0
PROP-c9398c1559,COND-da04e66b7e,,not_provided_by_source,900C|PUR|unknown|spray|abrasion|2|sprayna,Figure 6/900C SP coatings_abrasion and tape tesing_wetting data/Cycle 2/Abrasion.xlsx,154.47000000000003,1.5181818887535905,10,reported_CA_Stabw,0.8613890161309257,5.0,0.1
PROP-8f6f96f3c3,COND-b77c1999ce,,not_provided_by_source,900C|PUR|unknown|spray|tape|2|sprayna,Figure 6/900C SP coatings_abrasion and tape tesing_wetting data/Cycle 2/Tape.xlsx,155.3,1.3105570171002712,5,reported_CA_Stabw,0.837051767676788,6.0,0.2
PROP-0a85c1a557,COND-01fc67283a,,not_provided_by_source,900C|PUR|unknown|spray|abrasion|20|sprayna,Figure 6/900C SP coatings_abrasion and tape tesing_wetting data/Cycle 20/Abrasion.xlsx,148.41500000000002,5.641219824746338,10,computed_static_replicates,,,1.0
PROP-664528f082,COND-b5eea0489b,,not_provided_by_source,900C|PUR|unknown|spray|abrasion|3|sprayna,Figure 6/900C SP coatings_abrasion and tape tesing_wetting data/Cycle 3/Abrasion.xlsx,154.825,1.9894327479948968,10,reported_CA_Stabw,1.0999159761706494,6.0,0.2
PROP-f7e80945bf,COND-1c22f74aaa,,not_provided_by_source,900C|PUR|unknown|spray|tape|3|sprayna,Figure 6/900C SP coatings_abrasion and tape tesing_wetting data/Cycle 3/Tape.xlsx,151.63,1.5759943940096708,5,reported_CA_Stabw,3.7707333516157178,7.0,0.4
PROP-dea2479127,COND-e9e090c3ed,,not_provided_by_source,900C|PUR|unknown|spray|abrasion|4|sprayna,Figure 6/900C SP coatings_abrasion and tape tesing_wetting data/Cycle 4/Abrasion.xlsx,140.27000000000004,4.1524136407051735,10,reported_CA_Stabw,,9.0,0.6
PROP-ade879d6d6,COND-d9aafb5fac,,not_provided_by_source,900C|PUR|unknown|spray|tape|4|sprayna,Figure 6/900C SP coatings_abrasion and tape tesing_wetting data/Cycle 4/Tape.xlsx,146.72,3.745986378082258,5,reported_CA_Stabw,,8.0,0.8
PROP-61e1f1fd2e,COND-bde8c97cdc,,not_provided_by_source,900C|PUR|unknown|spray|abrasion|5|sprayna,Figure 6/900C SP coatings_abrasion and tape tesing_wetting data/Cycle 5/Abrasion.xlsx,134.03499999999997,12.899712879995544,10,reported_CA_Stabw,,10.0,1.0
PROP-44614f6117,COND-eb61063bcd,,not_provided_by_source,900C|PUR|unknown|spray|tape|5|sprayna,Figure 6/900C SP coatings_abrasion and tape tesing_wetting data/Cycle 5/Tape.xlsx,145.95000000000002,9.67687898644296,5,reported_CA_Stabw,,10.0,1.0
PROP-d1d49f7afd,COND-128e35fdd7,,not_provided_by_source,binder|PUR|unknown|spray|none|na|sprayna,Figure 6/Binder SP_abrasion and tape testing_wetting data/Contact angle hysteresis_roll-off angle_pinning fraction.xlsx,,,0,computed_static_replicates,,5.111111111111111,0.11
PROP-e277fd2938,COND-54f8fda123,,not_provided_by_source,unsintered|PUR|unknown|spray|abrasion|0|sprayna,Figure 6/Unsintered SP coating_abrasion and tape tesing_wetting data/No calcination_Abrasion test cycle_0_wetting data.xlsx,154.34499999999997,1.8053000267120511,0,reported_CA_Stabw,0.3328235380904346,5.0,0.0
PROP-27e976ecec,COND-5ca5cbd207,,not_provided_by_source,unsintered|PUR|unknown|spray|abrasion|1|sprayna,Figure 6/Unsintered SP coating_abrasion and tape tesing_wetting data/No calcination_Abrasion test cycle_1_wetting data.xlsx,151.34500000000003,2.3400533304376534,10,reported_CA_Stabw,1.2027125863229629,5.0,0.0
PROP-07b8148dbf,COND-bc8aeb9f36,,not_provided_by_source,unsintered|PUR|unknown|spray|abrasion|2|sprayna,Figure 6/Unsintered SP coating_abrasion and tape tesing_wetting data/No calcination_Abrasion test cycle_2_wetting data.xlsx,148.08500000000004,1.7881011148949175,10,reported_CA_Stabw,,7.0,0.9
PROP-b7a7e94848,COND-a6b86e862e,,not_provided_by_source,unsintered|PUR|unknown|spray|abrasion|3|sprayna,Figure 6/Unsintered SP coating_abrasion and tape tesing_wetting data/No calcination_Abrasion test cycle_3_wetting data.xlsx,146.05,1.8862081439050185,10,reported_CA_Stabw,,11.0,1.0
PROP-00ebbb1ad7,COND-61cfaacdbf,,not_provided_by_source,unsintered|PUR|unknown|spray|abrasion|4|sprayna,Figure 6/Unsintered SP coating_abrasion and tape tesing_wetting data/No calcination_Abrasion test cycle_4_wetting data.xlsx,145.08,1.4661708674394736,10,reported_CA_Stabw,,19.0,1.0
PROP-9ed1d46da2,COND-8d1f7de70c,,not_provided_by_source,unsintered|PUR|unknown|spray|abrasion|5|sprayna,Figure 6/Unsintered SP coating_abrasion and tape tesing_wetting data/No calcination_Abrasion test cycle_5_wetting data.xlsx,144.29444444444448,1.2992978150314745,10,reported_CA_Stabw,,,1.0
PROP-a065f28e91,COND-e5ead496c6,,not_provided_by_source,unsintered|PUR|unknown|spray|tape|0|sprayna,Figure 6/Unsintered SP coating_abrasion and tape tesing_wetting data/No calcination_Tape test cycle_0_wetting data.xlsx,152.17000000000002,1.2515044585804942,5,reported_CA_Stabw,1.1329184472934533,5.0,0.0
PROP-88d99ae00e,COND-1e8d096144,,not_provided_by_source,unsintered|PUR|unknown|spray|tape|1|sprayna,Figure 6/Unsintered SP coating_abrasion and tape tesing_wetting data/No calcination_Tape test cycle_1_wetting data.xlsx,150.79,1.0170539891745995,5,reported_CA_Stabw,1.491485339506189,8.0,0.3
PROP-9a82967384,COND-0b63a03cc3,,not_provided_by_source,unsintered|PUR|unknown|spray|tape|2|sprayna,Figure 6/Unsintered SP coating_abrasion and tape tesing_wetting data/No calcination_Tape test cycle_2_wetting data.xlsx,143.62,4.841322460107595,5,reported_CA_Stabw,,9.0,1.0
PROP-aedb641ed8,COND-4c44ef94a3,,not_provided_by_source,unsintered|PUR|unknown|spray|tape|3|sprayna,Figure 6/Unsintered SP coating_abrasion and tape tesing_wetting data/No calcination_Tape test cycle_3_wetting data.xlsx,140.81,10.347874177566464,5,reported_CA_Stabw,,13.0,1.0
PROP-0280e1481e,COND-2e7b0569cd,,not_provided_by_source,unsintered|PUR|unknown|spray|tape|4|sprayna,Figure 6/Unsintered SP coating_abrasion and tape tesing_wetting data/No calcination_Tape test cycle_4_wetting data.xlsx,140.52000000000004,9.24721940446788,5,reported_CA_Stabw,,18.0,1.0
PROP-da7644cea1,COND-35893b5480,,not_provided_by_source,unsintered|PUR|unknown|spray|tape|5|sprayna,Figure 6/Unsintered SP coating_abrasion and tape tesing_wetting data/No calcination_Tape test cycle_5_wetting data.xlsx,142.17,5.434279598433918,5,reported_CA_Stabw,,,1.0
PROP-4fcc31a46a,COND-c633d60758,,not_provided_by_source,base|unknown|unknown|dip|none|na|sprayna,Supplementary Figure S4/Contact angle_ hysteresis_roll-off angle_Dip coating.xlsx,153.45999999999998,0.8191183766730481,5,reported_CA_Stabw,2.079733893557413,5.0,
PROP-11bc6f899b,COND-5c33bae2e0,,not_provided_by_source,base|PUR|sieved|spray|none|na|sprayna,Supplementary Figure S7/Sieved SP contact angle and pinning fraction_PUR.xlsx,150.04000000000002,0.8378926809162289,5,reported_CA_Stabw,,,1.0
PROP-685997e0e5,COND-898124971f,,not_provided_by_source,base|PUR|unsieved|spray|none|na|sprayna,Supplementary Figure S7/Unsieved SP contact angle_hysteresis_ pinning fraction_PUR.xlsx,153.14999999999998,0.7598469541909326,5,reported_CA_Stabw,0.9322278062943118,5.0,0.0

File: outputs/data_model/sem_fields.csv
sem_field_id,condition_id,coupon_id,coupon_id_status,condition_key,relative_path,figure_folder,image_role,view,pixel_size_um,field_width_um,analysis_inclusion,solid_area_fraction,eq_diameter_median_um,circularity_median,aspect_ratio_median,pore_component_density_per_mm2,edge_density_per_um,nearest_neighbor_spacing_um,texture_glcm_contrast_mean,texture_glcm_homogeneity_mean,texture_lbp_entropy,texture_laplacian_variance
FIELD-c70254877d,COND-37100e3eb8,,not_provided_by_source,base|unknown|unknown|unknown|none|na|sprayna,Figure 1/lotus_07.tif,Figure 1,reference,top,0.11165,457.3184,True,0.4624707169377652,2.717463358866586,0.2893210817123907,2.042901226813064,921.0746570632128,2.5503062640777627,16.653302894672322,2.92671218504748,0.5217246728179062,3.1000425090724524,0.1496828347444534
FIELD-1e58af2397,COND-37100e3eb8,,not_provided_by_source,base|unknown|unknown|unknown|none|na|sprayna,Figure 1/lotus_08.tif,Figure 1,reference,top,0.02233,91.46368,True,0.4660642804654349,0.5748494222573213,0.4108378445019006,2.025896580968864,47265.6731914017,9.32491165347952,1.2145982313612664,2.7851551454644934,0.5629601137262408,3.1558768613047183,0.0669315457344055
FIELD-68824ed9f2,COND-37100e3eb8,,not_provided_by_source,base|unknown|unknown|unknown|none|na|sprayna,Figure 2/High magnification SEM of SP.tif,Figure 2,particle,top,0.011165,11.43296,True,0.5744639236600846,0.2070117153877778,0.8805782064118304,1.3393595330751653,828700.5302951628,18.95257764036945,0.2461209415106336,8.19706331171192,0.3353373910684951,3.227031916033996,0.1299954503774643
FIELD-656b219ca1,COND-37100e3eb8,,not_provided_by_source,base|unknown|unknown|unknown|none|na|sprayna,Figure 2/Low magnification SEM of SP.tif,Figure 2,particle,top,0.03721667,38.10987008,True,0.4867399616537377,0.2392281669319192,0.9840941886727016,1.5034138029829285,388826.21916357474,5.483144333895361,0.6821555909851703,3.944719952665331,0.5071222997518858,3.147724208101545,0.151345208287239
FIELD-761c42126c,COND-2d166d7240,,not_provided_by_source,base|unknown|unknown|spray|none|na|sprayna,Figure 3/Coating side-view SEM.tif,Figure 3,coating,side,0.2233,228.6592,True,0.23064367727433,3.246368580155586,0.6997438426702546,1.786036333725568,1104.9340403935505,0.4788816947606646,7.859524494238079,2.913269347081492,0.5957981168558363,3.099066657144584,0.0627956762909889
FIELD-049ffe6003,COND-2d166d7240,,not_provided_by_source,base|unknown|unknown|spray|none|na|sprayna,Figure 3/Coating top-view SEM.tif,Figure 3,coating,top,1.1165,1143.296,True,0.4758090730782792,10.764037863974307,1.0,1.232980333803701,58.56150414085816,0.2172793996893627,13.489471844370598,5.781277964153003,0.4418127598319497,3.259436986717459,0.1625948399305343
FIELD-5bab3941c6,COND-2d166d7240,,not_provided_by_source,base|unknown|unknown|spray|none|na|sprayna,Figure 3/High magnification SP coating SEM.tif,Figure 3,coating,top,0.011165,11.43296,True,0.5373049629760226,0.0666642200538982,1.0,1.3939603815328718,7436206.091848594,22.275807866930016,0.1227311942625359,4.837341324120434,0.4491242705802052,3.213906225187111,0.1542525738477707
FIELD-885eca2f85,COND-c870fe0083,,not_provided_by_source,base|PDMS|sieved|spray|none|na|sprayna,Figure 4/sieved SP coating_SEM.tif,Figure 4,coating,top,1.1165,1143.296,True,0.5153605430183357,20.07847134006097,0.9276858030412474,1.3255409621123733,24.308548888658105,0.1862565804350311,21.23081108749636,5.436669845350646,0.4590696459945841,3.195509765732776,0.1916342079639434
FIELD-0fb9bff83c,COND-c77f15433f,,not_provided_by_source,base|PDMS|unsieved|spray|none|na|sprayna,Figure 4/unsieved SP coating_SEM_01.tif,Figure 4,coating,top,1.1165,1143.296,True,0.4187139126410437,12.5983534006214,0.9765301792254112,1.3002597227939108,19.888812727083906,0.1986511509622618,15.814735234579524,5.034343082249556,0.4590377118859916,3.1847002481266915,0.233489453792572
FIELD-288429d7fc,COND-c77f15433f,,not_provided_by_source,base|PDMS|unsieved|spray|none|na|sprayna,Figure 4/unsieved SP coating_SEM_02.tif,Figure 4,coating,top,0.4466,457.3184,True,0.4418538985366713,10.015484840252649,0.8006554716135295,1.3306263879324862,158.83426830657285,0.4602441935921429,12.330174369791688,5.342697166303855,0.4552332573398377,3.0700555169353234,0.2363201230764389
FIELD-02e922dd0f,COND-db3b2a3d64,,not_provided_by_source,900C|PDMS|unknown|spray|tape|5|sprayna,Figure 5/900C SP_Coating after tape test_SEM.tif,Figure 5,coating,top,0.4466,457.3184,False,0.4049428662729196,4.535407224223704,0.8436238216486022,1.4940880739648643,1657.4010605903252,0.6358061854036484,8.60506039781244,4.176014295215406,0.4519869604869875,3.016154490527984,0.369452029466629
FIELD-7e859e4027,COND-6c7234361f,,not_provided_by_source,unsintered|PDMS|unknown|spray|tape|1|sprayna,Figure 5/Unsintered SP_Coating after tape test_SEM.tif,Figure 5,coating,top,0.4466,457.3184,True,0.3885782131523272,6.694870979339597,0.7885244970622721,1.3915622032601016,296.9510233557666,0.5097139137217288,10.383910371643257,4.899990154684742,0.4685426944842079,3.0657436221820884,0.2521556317806244
FIELD-528b6d8096,COND-f10af6c8ba,,not_provided_by_source,900C|PUR|unknown|spray|abrasion|15|sprayna,Figure 6/900C SP_coating failure after abrasion_magnified_SEM.tif,Figure 6,coating,top,0.04466,45.73184,True,0.2992881699576868,0.2938415705331363,0.9235352458594918,1.6434510005830674,247228.9915380569,4.596643739297763,0.6138299553896357,3.8876053408467337,0.5268826987114127,3.1065749653628787,0.1702011078596115
FIELD-9ae631b0d5,COND-f10af6c8ba,,not_provided_by_source,900C|PUR|unknown|spray|abrasion|15|sprayna,Figure 6/900C SP_coating failure after abrasion_SEM.tif,Figure 6,coating,top,0.4466,457.3184,True,0.2873449069992947,4.807225272862896,0.7731645360369906,1.4981890983104535,276.2335100983876,0.4890840535006066,9.54051404730972,3.805009108825496,0.5195154832175805,3.064731647343223,0.1987891644239425
FIELD-047210d699,COND-aa1d84b599,,not_provided_by_source,binder|PUR|unknown|spray|tape|25|sprayna,Figure 6/Binder SP_coating failure after tape_magnified_SEM.tif,Figure 6,coating,top,0.02233,22.86592,True,0.0721278869887165,0.2366176781622539,0.6272281872108688,2.329782436218698,44197.36161574202,5.626409627955334,0.4528047177909282,1.7966704593039509,0.6340702758822936,3.0072615856260496,0.0984446704387664
FIELD-17e699c181,COND-aa1d84b599,,not_provided_by_source,binder|PUR|unknown|spray|tape|25|sprayna,Figure 6/Binder SP_coating failure after tape_SEM.tif,Figure 6,coating,top,0.2233,228.6592,True,0.1720182475317348,2.50704067236955,0.8189480654984088,1.7726162341261955,497.2203181770976,0.8819858942854236,4.88761979594756,3.7153981427961473,0.5264636524584178,3.036788445414798,0.1696540415287017
FIELD-39756a7f06,COND-37100e3eb8,,not_provided_by_source,base|unknown|unknown|unknown|none|na|sprayna,Supplementary Figure S1/Primary particles_SEM.tif,Supplementary Figure S1,particle,top,0.004466,4.573184,True,0.6412916519746121,0.1739120437520879,0.911998873303036,1.0588145455930629,138116.75504919377,33.286274840559955,0.1768800992672441,10.199292572547538,0.3241270505684127,3.1853835464721256,0.112492948770523
FIELD-7fcc42a2c6,COND-2d166d7240,,not_provided_by_source,base|unknown|unknown|spray|none|na|sprayna,Supplementary Figure S2/Spray dried SPs_SEM_01.tif,Supplementary Figure S2,particle,top,1.1165,1143.296,True,0.3536051547073343,11.885262827644343,0.970221752014765,1.321035666132399,26.5184169694452,0.1935228310974565,16.201512057800088,4.661422536918992,0.4761478698220928,3.1561564466835863,0.2341264486312866
FIELD-7f7f0fa086,COND-2d166d7240,,not_provided_by_source,base|unknown|unknown|spray|none|na|sprayna,Supplementary Figure S2/Spray dried SPs_SEM_02.tif,Supplementary Figure S2,particle,top,0.4466,457.3184,True,0.3825631941995768,7.855489226699074,0.8482794135197185,1.34697794964073,248.6101590885488,0.4275645704940699,11.381211290391883,4.948675120199288,0.4755052459647162,3.0814363802050915,0.2002662420272827
FIELD-8e71c50190,COND-496076e4a2,,not_provided_by_source,base|unknown|unknown|spray|none|na|spray1,Supplementary Figure S3/SP coating_1 spray cycle.png,Supplementary Figure S3,coating,top,0.694444,479.16636,True,0.5025962954351701,10.439772558524322,0.931241479213346,1.3313930074034328,152.67166717042713,0.2994617122321059,13.0563090130141,6.34389820567542,0.4761146021608911,3.207158947613627,0.0622495487332344
FIELD-75957e6a9f,COND-b06fa12db0,,not_provided_by_source,base|unknown|unknown|spray|none|na|spray2,Supplementary Figure S3/SP coating_2 spray cycle.png,Supplementary Figure S3,coating,top,0.694444,479.16636,True,0.4984267224676432,11.780033048363196,0.8846379077923384,1.3398352506798288,241.0605271112007,0.2789994810474614,14.341612787427175,7.195251254937271,0.4835921385661789,3.2133035953940783,0.0603006556630134
FIELD-d8c1df8a09,COND-31094b47e4,,not_provided_by_source,base|unknown|unknown|spray|none|na|spray3,Supplementary Figure S3/SP coating_3 spray cycle.png,Supplementary Figure S3,coating,top,0.694444,479.16636,True,0.4494497403704565,9.942720412154348,0.9468587356777374,1.274404589285231,72.31815813336021,0.2893394086136316,12.469989320211054,6.892655512971309,0.4875944604225771,3.21758167137938,0.0568003356456756
FIELD-194e44c828,COND-c633d60758,,not_provided_by_source,base|unknown|unknown|dip|none|na|sprayna,Supplementary Figure S4/SP dip coating_SEM.tif,Supplementary Figure S4,coating,top,0.4466,457.3184,True,0.4883418547249647,6.394207360230821,0.8363754968426208,1.3766973508735774,283.1393478508473,0.4940217730721445,9.227036334325584,5.54405173729442,0.4492928090349491,3.124275898657156,0.2326418310403823
FIELD-2c420cf6f6,COND-5c33bae2e0,,not_provided_by_source,base|PUR|sieved|spray|none|na|sprayna,Supplementary Figure S7/sieved SP coating_PUR_SEM.tif,Supplementary Figure S7,coating,top,1.1165,1143.296,True,0.4629911737482369,18.897530100932094,0.8502478895140003,1.412794543284973,41.98749353495491,0.1923965005618378,21.07414273307097,4.603938340800196,0.4780938927385083,3.1436763080033208,0.2437341958284378
FIELD-051f3d0ec2,COND-898124971f,,not_provided_by_source,base|PUR|unsieved|spray|none|na|sprayna,Supplementary Figure S7/unsieved SP coating_PUR_SEM.tif,Supplementary Figure S7,coating,top,1.1165,1143.296,True,0.4021247465620592,11.885262827644343,0.923535245859492,1.3578358595561957,23.20361484826455,0.1986301787617081,16.54387576684764,4.624058727573324,0.4851936914543502,3.1276241968207037,0.2713145613670349
FIELD-4a99917413,COND-b65b0cdf11,,not_provided_by_source,binder|unknown|unknown|unknown|none|na|sprayna,Supplementary Figure S8/Binder SP_high magnification_SEM.tif,Supplementary Figure S8,particle,top,0.011165,11.43296,True,0.6768624933885754,0.1080077562105204,1.0,1.336308372830654,12043781.0402897,18.34882499619441,0.2408153064751063,6.036615030558015,0.3969703483426697,3.249755413735105,0.0973361730575561
FIELD-721ccc47a1,COND-b65b0cdf11,,not_provided_by_source,binder|unknown|unknown|unknown|none|na|sprayna,Supplementary Figure S8/Binder SP_low magnification_SEM_01.tif,Supplementary Figure S8,particle,top,1.1165,1143.296,True,0.3340931880289139,9.594620100662157,1.0,1.232980333803701,17.678944646296802,0.1835153904567782,13.93158779287028,5.459090391449,0.4835837295467478,3.2231013584318498,0.159949392080307
FIELD-f69f39408f,COND-b65b0cdf11,,not_provided_by_source,binder|unknown|unknown|unknown|none|na|sprayna,Supplementary Figure S8/Binder SP_low magnification_SEM_02.tif,Supplementary Figure S8,particle,top,0.2233,228.6592,True,0.4084469212799718,5.010689618457,0.8418153507488895,1.2861342751058382,745.8304772656463,0.6403306292583929,6.222438111994538,6.517330777635191,0.4564644006704769,3.088799927803504,0.1348424106836319
