Repository: z13918481356-ship-it/porous-coating-sem-morphometry

# Quantitative SEM Morphometry of Porous Functional Coatings

Reproducible phase-1 analysis of the Zenodo dataset **“A supraparticle-based approach to robust biomimetic superhydrophobic coatings”** (DOI: [10.5281/zenodo.16054027](https://doi.org/10.5281/zenodo.16054027)). The project is deliberately scoped to **morphology–wetting/durability associations**. It does not predict emissivity, reflectance, or absorption because the source data contain no optical-property labels.

## Results at a glance

| Question | Evidence | Defensible conclusion |
|---|---|---|
| Can multi-scale SEM morphology be quantified? | 28 SEM/SEM-like images inventoried; 18 coating images calibrated; threshold sensitivity and matched-window checks included | Yes, as image-derived 2D descriptors with explicit contrast and field-of-view limitations |
| Can morphology predict coating wetting? | Only 8 independent matched conditions; Random Forest contact-angle MAE 2.62° versus 2.91° mean baseline; permutation p=0.224 | Exploratory association only; no deployable property predictor |
| Does global Otsu transfer to independent porous FIB-SEM? | Locked 24-square median Dice 0.584 | No; direct classical transfer fails |
| Does supervised segmentation help? | Official 180/60/60 split; U-Net test median Dice 0.805 versus Otsu 0.604; paired median gain 0.182 (95% CI 0.148-0.201) | Substantial improvement, but the preregistered 0.85 overall gate and HPC22 material gate are not met |
The main scientific distinction is deliberate: **coating morphology-property analysis** and **external segmentation validation** are separate evidence streams. PAAO and FIB-SEM data never enter the wetting/durability model.

## What is implemented

- TIFF metadata and scale-bar calibration, with a manual CSV fallback for PNGs.
- Dataset inventory, macOS resource-fork filtering, workbook de-duplication, and condition-level metadata.
- Otsu + morphology and distance-transform watershed segmentation.
- Solid/pore area fraction, equivalent diameter, circularity, aspect ratio, pore connectivity, edge density, nearest-neighbour spacing, and multi-scale GLCM/LBP texture.
- Contact angle, hysteresis, roll-off angle, pinning fraction, tape/abrasion cycle extraction from the heterogeneous workbooks.
- Condition-level joins; GroupKFold predictions for Ridge and Random Forest so paired magnifications never cross folds.
- Threshold sensitivity, cross-magnification consistency, group bootstrap intervals, and failure-case flags.
- Row-level SEM/property pairing audit, with unsupported post-test joins explicitly excluded.
- A normalized condition/coupon/SEM-field/property-workbook hierarchy; missing coupon IDs remain null.
- Durability trajectories with retention, slopes, operational failure cycles, right censoring, and threshold sensitivity.
- Condition-level leave-one-out models with a training-mean baseline and target-permutation tests.
- Matched-physical-window cross-magnification recomputation.
- A balanced 24-patch dual-expert annotation package and external PAAO/FIB-SEM validation adapters.
- Exactly five analysis figures and a two-page Chinese DOCX/PDF summary.

## Scientific guardrails

The archive contains 28 SEM/SEM-like images but hundreds of wetting workbooks, many of which are duplicates or one cycle of the same preparation series. Images and property measurements are joined only when filename/folder metadata identify the same preparation and durability state. Rows are not treated as independent merely because they occur in separate files.

The primary coating dataset has **no pixel-level reference masks**, so no U-Net accuracy claim is made for coating SEMs. The independent FIB-SEM dataset does provide expert masks and official train/validation/test partitions; these are used in a separate supervised U-Net benchmark. Its scores describe porous-polymer FIB-SEM only and cannot be transferred to coating images by assertion. Training on Otsu pseudo-labels remains prohibited.

## Reproduce the coating analysis

1. Download `Dataset.zip` from Zenodo and extract it to `data/raw/zenodo_16054027/`.
2. Create an environment and install `requirements.txt`.
3. Run:

```powershell
python scripts/run_pipeline.py --data-root data/raw/zenodo_16054027 --output-root outputs
python scripts/build_pairing_audit.py
python scripts/build_annotation_set.py
python scripts/build_hierarchy_tables.py
python scripts/build_durability_metrics.py

## Locked FIB-SEM benchmark result

The unchanged dark-pore Otsu rule failed the preregistered external-transfer gate: median Dice was 0.584 (IQR 0.476-0.762), median boundary F1 was 0.167, and median absolute pore-area-fraction error was 0.142 over 24 official test squares. HPC30 showed partial transfer (median Dice 0.764), whereas HPC22 (0.458) and HPC45 (0.584) did not. No threshold, polarity, sample, or morphology setting was retuned after viewing reference scores. See `FIBSEM_EXTERNAL_VALIDATION_RESULTS.md` for the interpretation.

File: outputs/durability_threshold_sensitivity.csv
durability_series_key,contact_angle_failure_threshold_deg,failure_observed,first_failure_cycle,right_censored_cycle
PDMS|500C|unknown|spray|abrasion,145,False,,5.0
PDMS|500C|unknown|spray|abrasion,150,True,3.0,
PDMS|500C|unknown|spray|abrasion,155,True,0.0,
PDMS|500C|unknown|spray|tape,145,True,3.0,
PDMS|500C|unknown|spray|tape,150,True,3.0,
PDMS|500C|unknown|spray|tape,155,True,0.0,
PDMS|900C|unknown|spray|abrasion,145,True,20.0,
PDMS|900C|unknown|spray|abrasion,150,True,20.0,
PDMS|900C|unknown|spray|abrasion,155,True,2.0,
PDMS|900C|unknown|spray|tape,145,True,10.0,
PDMS|900C|unknown|spray|tape,150,True,4.0,
PDMS|900C|unknown|spray|tape,155,True,0.0,
PDMS|unsintered|unknown|spray|abrasion,145,True,3.0,
PDMS|unsintered|unknown|spray|abrasion,150,True,2.0,
PDMS|unsintered|unknown|spray|abrasion,155,True,0.0,
PDMS|unsintered|unknown|spray|tape,145,True,2.0,
PDMS|unsintered|unknown|spray|tape,150,True,1.0,
PDMS|unsintered|unknown|spray|tape,155,True,0.0,
PUR|500C|unknown|spray|abrasion,145,False,,5.0
PUR|500C|unknown|spray|abrasion,150,True,4.0,
PUR|500C|unknown|spray|abrasion,155,True,0.0,
PUR|500C|unknown|spray|tape,145,True,4.0,
PUR|500C|unknown|spray|tape,150,True,3.0,
PUR|500C|unknown|spray|tape,155,True,0.0,
PUR|900C|unknown|spray|abrasion,145,True,4.0,
PUR|900C|unknown|spray|abrasion,150,True,4.0,
PUR|900C|unknown|spray|abrasion,155,True,0.0,
PUR|900C|unknown|spray|tape,145,False,,15.0
PUR|900C|unknown|spray|tape,150,True,4.0,
PUR|900C|unknown|spray|tape,155,True,0.0,
PUR|unsintered|unknown|spray|abrasion,145,True,5.0,
PUR|unsintered|unknown|spray|abrasion,150,True,2.0,
PUR|unsintered|unknown|spray|abrasion,155,True,0.0,
PUR|unsintered|unknown|spray|tape,145,True,2.0,
PUR|unsintered|unknown|spray|tape,150,True,2.0,
PUR|unsintered|unknown|spray|tape,155,True,0.0,

File: outputs/fiji_review_comparison.csv
image_id,relative_path,image_role,condition_key,selection_seed,python_pore_area_fraction,fiji_pore_area_fraction,difference_pore_area_fraction,absolute_difference_pore_area_fraction,python_eq_diameter_median_um,fiji_eq_diameter_median_um,difference_eq_diameter_median_um,absolute_difference_eq_diameter_median_um,python_circularity_median,fiji_circularity_median,difference_circularity_median,absolute_difference_circularity_median,python_object_count,fiji_object_count,difference_object_count,absolute_difference_object_count
sem_01,Figure 3/Coating side-view SEM.tif,coating,base|unknown|unknown|spray|none|na|sprayna,20260830,0.76935632272567,0.76686464,-0.002491682725670019,0.002491682725670019,3.246368580155586,4.32767651,1.0813079298444137,1.0813079298444137,0.6997438426702546,0.70042118,0.0006773373297453977,0.0006773373297453977,73.0,267.0,194.0,194.0
sem_02,Figure 3/Coating top-view SEM.tif,coating,base|unknown|unknown|spray|none|na|sprayna,20260830,0.5241909269217208,0.51999129,-0.004199636921720762,0.004199636921720762,10.764037863974307,10.23495069,-0.5290871739743075,0.5290871739743075,1.0,0.96537888,-0.03462111999999995,0.03462111999999995,2136.0,3611.0,1475.0,1475.0
sem_03,Figure 5/Unsintered SP_Coating after tape test_SEM.tif,coating,unsintered|PDMS|unknown|spray|tape|1|sprayna,20260830,0.6114217868476728,0.61250165,0.0010798631523272206,0.0010798631523272206,6.694870979339597,5.23703716,-1.457833819339597,1.457833819339597,0.7885244970622721,0.78770819,-0.0008163070622720925,0.0008163070622720925,598.0,908.0,310.0,310.0
sem_04,Figure 6/Binder SP_coating failure after tape_SEM.tif,coating,binder|PUR|unknown|spray|tape|25|sprayna,20260830,0.8279817524682651,0.82463196,-0.003349792468265056,0.003349792468265056,2.50704067236955,2.06243934,-0.44460133236955013,0.44460133236955013,0.8189480654984088,0.79261437,-0.026333695498408805,0.026333695498408805,325.0,499.0,174.0,174.0
sem_05,Supplementary Figure S3/SP coating_2 spray cycle.png,coating,base|unknown|unknown|spray|none|na|spray2,20260830,0.5015732775323568,0.49991475,-0.0016585275323567905,0.0016585275323567905,11.780033048363196,10.62921522,-1.150817828363195,1.150817828363195,0.8846379077923384,0.87013232,-0.014505587792338459,0.014505587792338459,281.0,457.0,176.0,176.0
sem_06,Supplementary Figure S3/SP coating_3 spray cycle.png,coating,base|unknown|unknown|spray|none|na|spray3,20260830,0.5505502596295435,0.54830272,-0.0022475396295434935,0.0022475396295434935,9.942720412154348,9.43574706,-0.5069733521543469,0.5069733521543469,0.9468587356777374,0.90970487,-0.037153865677737374,0.037153865677737374,363.0,462.0,99.0,99.0
sem_07,Supplementary Figure S7/unsieved SP coating_PUR_SEM.tif,coating,base|PUR|unsieved|spray|none|na|sprayna,20260830,0.5978752534379408,0.59395385,-0.003921403437940785,0.003921403437940785,11.885262827644343,10.61556126,-1.2697015676443435,1.2697015676443435,0.923535245859492,0.90429493,-0.01924031585949193,0.01924031585949193,1439.0,1949.0,510.0,510.0
sem_08,Figure 2/High magnification SEM of SP.tif,particle,base|unknown|unknown|unknown|none|na|sprayna,20260830,0.4255360763399153,0.42754292,0.0020068436600846895,0.0020068436600846895,0.2070117153877778,0.21528076,0.008269044612222193,0.008269044612222193,0.8805782064118304,0.86220568,-0.018372526411830403,0.018372526411830403,588.0,1256.0,668.0,668.0
sem_09,Supplementary Figure S1/Primary particles_SEM.tif,particle,base|unknown|unknown|unknown|none|na|sprayna,20260830,0.3587083480253878,0.36188596,0.0031776119746121934,0.0031776119746121934,0.1739120437520879,0.16947478,-0.004437263752087917,0.004437263752087917,0.911998873303036,0.90759022,-0.00440865330303597,0.00440865330303597,371.0,434.0,63.0,63.0
sem_10,Supplementary Figure S2/Spray dried SPs_SEM_02.tif,particle,base|unknown|unknown|spray|none|na|sprayna,20260830,0.6174368058004231,0.61614345,-0.0012933558004231127,0.0012933558004231127,7.855489226699074,6.531704,-1.3237852266990737,1.3237852266990737,0.8482794135197185,0.84259422,-0.005685193519718523,0.005685193519718523,434.0,662.0,228.0,228.0
sem_11,Supplementary Figure S8/Binder SP_low magnification_SEM_02.tif,particle,binder|unknown|unknown|unknown|none|na|sprayna,20260830,0.5915530787200282,0.59084097,-0.0007121087200281373,0.0007121087200281373,5.010689618457,3.54989434,-1.4607952784569997,1.4607952784569997,0.8418153507488895,0.84473968,0.0029243292511105246,0.0029243292511105246,322.0,528.0,206.0,206.0
sem_12,Figure 1/lotus_07.tif,reference,base|unknown|unknown|unknown|none|na|sprayna,20260830,0.5375292830622348,0.53754819,1.890693776518404e-05,1.890693776518404e-05,2.717463358866586,2.69322035,-0.02424300886658637,0.02424300886658637,0.2893210817123907,0.53716838,0.24784729828760932,0.24784729828760932,56.0,1993.0,1937.0,1937.0

File: outputs/fiji_review_manifest.csv
image_id,input_filename,relative_path,image_role,condition_key,selection_seed,width_px,height_px,crop_y_px,pixel_size_um,pixels_per_um,min_particle_size_px,min_particle_area_um2,python_pore_area_fraction,python_eq_diameter_median_um,python_circularity_median,python_object_count
sem_01,sem_01.tif,Figure 3/Coating side-view SEM.tif,coating,base|unknown|unknown|spray|none|na|sprayna,20260830,1024,709,709,0.2233,4.478280340349306,12,0.59835468,0.76935632272567,3.246368580155586,0.6997438426702546,73.0
sem_02,sem_02.tif,Figure 3/Coating top-view SEM.tif,coating,base|unknown|unknown|spray|none|na|sprayna,20260830,1024,709,709,1.1165,0.8956560680698611,12,14.958867000000001,0.5241909269217208,10.764037863974307,1.0,2136.0
sem_03,sem_03.tif,Figure 5/Unsintered SP_Coating after tape test_SEM.tif,coating,unsintered|PDMS|unknown|spray|tape|1|sprayna,20260830,1024,709,709,0.4466,2.239140170174653,12,2.39341872,0.6114217868476728,6.694870979339597,0.7885244970622721,598.0
sem_04,sem_04.tif,Figure 6/Binder SP_coating failure after tape_SEM.tif,coating,binder|PUR|unknown|spray|tape|25|sprayna,20260830,1024,709,709,0.2233,4.478280340349306,12,0.59835468,0.8279817524682651,2.50704067236955,0.8189480654984088,325.0
sem_05,sem_05.tif,Supplementary Figure S3/SP coating_2 spray cycle.png,coating,base|unknown|unknown|spray|none|na|spray2,20260830,690,374,374,0.694444,1.44000092160059,12,5.787029629631999,0.5015732775323568,11.780033048363196,0.8846379077923384,281.0
sem_06,sem_06.tif,Supplementary Figure S3/SP coating_3 spray cycle.png,coating,base|unknown|unknown|spray|none|na|spray3,20260830,690,374,374,0.694444,1.44000092160059,12,5.787029629631999,0.5505502596295435,9.942720412154348,0.9468587356777374,363.0
sem_07,sem_07.tif,Supplementary Figure S7/unsieved SP coating_PUR_SEM.tif,coating,base|PUR|unsieved|spray|none|na|sprayna,20260830,1024,709,709,1.1165,0.8956560680698611,12,14.958867000000001,0.5978752534379408,11.885262827644343,0.923535245859492,1439.0
sem_08,sem_08.tif,Figure 2/High magnification SEM of SP.tif,particle,base|unknown|unknown|unknown|none|na|sprayna,20260830,1024,709,709,0.011165,89.56560680698612,12,0.0014958867,0.4255360763399153,0.2070117153877778,0.8805782064118304,588.0
sem_09,sem_09.tif,Supplementary Figure S1/Primary particles_SEM.tif,particle,base|unknown|unknown|unknown|none|na|sprayna,20260830,1024,709,709,0.004466,223.91401701746528,12,0.00023934187200000005,0.3587083480253878,0.1739120437520879,0.911998873303036,371.0
sem_10,sem_10.tif,Supplementary Figure S2/Spray dried SPs_SEM_02.tif,particle,base|unknown|unknown|spray|none|na|sprayna,20260830,1024,709,709,0.4466,2.239140170174653,12,2.39341872,0.6174368058004231,7.855489226699074,0.8482794135197185,434.0
sem_11,sem_11.tif,Supplementary Figure S8/Binder SP_low magnification_SEM_02.tif,particle,binder|unknown|unknown|unknown|none|na|sprayna,20260830,1024,709,709,0.2233,4.478280340349306,12,0.59835468,0.5915530787200282,5.010689618457,0.8418153507488895,322.0
sem_12,sem_12.tif,Figure 1/lotus_07.tif,reference,base|unknown|unknown|unknown|none|na|sprayna,20260830,4096,2828,2828,0.11165,8.956560680698612,173,2.1565699925,0.5375292830622348,2.717463358866586,0.2893210817123907,56.0

File: outputs/fiji_review_summary.csv
metric,label,n_images,median_python,median_fiji,median_signed_difference_fiji_minus_python,median_absolute_difference,median_absolute_difference_bootstrap_ci_low,median_absolute_difference_bootstrap_ci_high,spearman_rho,spearman_p_value
pore_area_fraction,Pore-area fraction,12,0.5710516691747858,0.569571845,-0.0014759416663899516,0.0021271916448140915,0.0011866094763751667,0.0032637022214386247,1.0,0.0
eq_diameter_median_um,Equivalent diameter (µm),12,5.852780298898298,4.782356835,-0.5180302630643272,0.8051975519093606,0.23442217061806825,1.2967433971717086,0.9860139860139862,4.1168959116543235e-09
circularity_median,Circularity,12,0.8644288099657744,0.85347268,-0.010095390656028491,0.01643905710208443,0.003666491277073247,0.030477407749204377,0.9860139860139862,4.1168959116543235e-09
object_count,Object count,12,367.0,595.0,217.0,217.0,175.0,589.0,0.5104895104895105,0.08991373630263919

File: outputs/magnification_consistency.csv
condition_key,feature,small_field_value,large_field_value,relative_difference
900C|PUR|unknown|spray|abrasion|15|sprayna,solid_area_fraction,0.29928816995768687,0.28734490699929477,0.040718000492928876
900C|PUR|unknown|spray|abrasion|15|sprayna,eq_diameter_median_um,0.2938415705331363,4.807225272862896,1.7695842226302638
900C|PUR|unknown|spray|abrasion|15|sprayna,circularity_median,0.9235352458594918,0.7731645360369906,0.1772508152906666
900C|PUR|unknown|spray|abrasion|15|sprayna,aspect_ratio_median,1.6434510005830674,1.4981890983104535,0.09247520256930912
900C|PUR|unknown|spray|abrasion|15|sprayna,pore_component_density_per_mm2,247228.9915380569,276.23351009838757,1.9955357142857142
900C|PUR|unknown|spray|abrasion|15|sprayna,edge_density_per_um,4.596643739297763,0.48908405350060663,1.615328170576506
900C|PUR|unknown|spray|abrasion|15|sprayna,nearest_neighbor_spacing_um,0.6138299553896357,9.54051404730972,1.7582000549804742
900C|PUR|unknown|spray|abrasion|15|sprayna,texture_glcm_contrast_mean,3.8876053408467337,3.805009108825496,0.02147416396898345
900C|PUR|unknown|spray|abrasion|15|sprayna,texture_glcm_homogeneity_mean,0.5268826987114127,0.5195154832175805,0.014081093834159742
900C|PUR|unknown|spray|abrasion|15|sprayna,texture_lbp_entropy,3.1065749653628787,3.064731647343223,0.013560602525724717
900C|PUR|unknown|spray|abrasion|15|sprayna,texture_laplacian_variance,0.1702011078596115,0.19878916442394257,0.15495290099250822
base|PDMS|unsieved|spray|none|na|sprayna,solid_area_fraction,0.44185389853667134,0.41871391264104374,0.05377841372873568
base|PDMS|unsieved|spray|none|na|sprayna,eq_diameter_median_um,10.015484840252647,12.598353400621399,0.22843256707302714
base|PDMS|unsieved|spray|none|na|sprayna,circularity_median,0.8006554716135295,0.9765301792254112,0.19792496921034688
base|PDMS|unsieved|spray|none|na|sprayna,aspect_ratio_median,1.3306263879324862,1.3002597227939108,0.023084743208567102
base|PDMS|unsieved|spray|none|na|sprayna,pore_component_density_per_mm2,158.83426830657285,19.888812727083902,1.5548686244203849
base|PDMS|unsieved|spray|none|na|sprayna,edge_density_per_um,0.46024419359214297,0.1986511509622618,0.7940351826464831
base|PDMS|unsieved|spray|none|na|sprayna,nearest_neighbor_spacing_um,12.330174369791688,15.814735234579523,0.24761570840123762
base|PDMS|unsieved|spray|none|na|sprayna,texture_glcm_contrast_mean,5.3426971663038545,5.034343082249556,0.05943006419334728
base|PDMS|unsieved|spray|none|na|sprayna,texture_glcm_homogeneity_mean,0.4552332573398377,0.4590377118859916,0.008322378538097969
base|PDMS|unsieved|spray|none|na|sprayna,texture_lbp_entropy,3.0700555169353234,3.1847002481266915,0.036658419768112155
base|PDMS|unsieved|spray|none|na|sprayna,texture_laplacian_variance,0.2363201230764389,0.23348945379257202,0.012050283447687401
base|unknown|unknown|spray|none|na|sprayna,solid_area_fraction,0.5373049629760226,0.47580907307827924,0.14833087482854374
base|unknown|unknown|spray|none|na|sprayna,eq_diameter_median_um,0.06666422005389822,10.764037863974309,2.2797442520059366
base|unknown|unknown|spray|none|na|sprayna,circularity_median,1.0,1.0,0.0
base|unknown|unknown|spray|none|na|sprayna,aspect_ratio_median,1.3939603815328718,1.2329803338037013,0.10943635958628406
base|unknown|unknown|spray|none|na|sprayna,pore_component_density_per_mm2,7436206.091848594,58.561504140858155,2.9995070607823178
base|unknown|unknown|spray|none|na|sprayna,edge_density_per_um,22.275807866930016,0.21727939968936272,2.8807102043784845
base|unknown|unknown|spray|none|na|sprayna,nearest_neighbor_spacing_um,0.12273119426253598,13.489471844370598,1.8675824704336843
base|unknown|unknown|spray|none|na|sprayna,texture_glcm_contrast_mean,4.837341324120434,5.781277964153003,0.20926937816339808
base|unknown|unknown|spray|none|na|sprayna,texture_glcm_homogeneity_mean,0.4491242705802052,0.4418127598319497,0.014753490078598738
base|unknown|unknown|spray|none|na|sprayna,texture_lbp_entropy,3.213906225187111,3.259436986717459,0.014269372755616143
base|unknown|unknown|spray|none|na|sprayna,texture_laplacian_variance,0.1542525738477707,0.16259483993053436,0.06592191166583661
binder|PUR|unknown|spray|tape|25|sprayna,solid_area_fraction,0.0721278869887165,0.17201824753173484,0.8182833673644139
binder|PUR|unknown|spray|tape|25|sprayna,eq_diameter_median_um,0.23661767816225396,2.5070406723695506,1.6550333198487084
binder|PUR|unknown|spray|tape|25|sprayna,circularity_median,0.6272281872108688,0.8189480654984088,0.2651404044674436
binder|PUR|unknown|spray|tape|25|sprayna,aspect_ratio_median,2.329782436218698,1.7726162341261957,0.2716294767350775
binder|PUR|unknown|spray|tape|25|sprayna,pore_component_density_per_mm2,44197.36161574202,497.22031817709757,1.9555006180469716
binder|PUR|unknown|spray|tape|25|sprayna,edge_density_per_um,5.626409627955334,0.8819858942854236,1.4579395850960846
binder|PUR|unknown|spray|tape|25|sprayna,nearest_neighbor_spacing_um,0.45280471779092824,4.88761979594756,1.6608473977101275
binder|PUR|unknown|spray|tape|25|sprayna,texture_glcm_contrast_mean,1.7966704593039509,3.7153981427961473,0.6961915106646043
binder|PUR|unknown|spray|tape|25|sprayna,texture_glcm_homogeneity_mean,0.6340702758822936,0.5264636524584178,0.1854433046650215
binder|PUR|unknown|spray|tape|25|sprayna,texture_lbp_entropy,3.0072615856260496,3.036788445414798,0.009770554392202396
binder|PUR|unknown|spray|tape|25|sprayna,texture_laplacian_variance,0.09844467043876648,0.16965404152870178,0.5312175546598285

File: outputs/matched_scale_consistency.csv
condition_key,feature,n_fields,matched_mean,matched_sd,matched_cv,matched_relative_range,relative_difference,relative_difference_reduction
900C|PUR|unknown|spray|abrasion|15|sprayna,solid_area_fraction,2,0.436431884765625,0.137114150624369,0.3141707913886462,0.44430459408331174,0.0407180004929288,-0.40358659359038296
900C|PUR|unknown|spray|abrasion|15|sprayna,eq_diameter_median_um,2,10.700983813553163,4.483976792464813,0.4190247243235041,0.5925904481079469,1.7695842226302638,1.176993774522317
900C|PUR|unknown|spray|abrasion|15|sprayna,circularity_median,2,0.6095293448094365,0.19692626106971645,0.32307921307867543,0.45690300485668983,0.1772508152906666,-0.2796521895660232
900C|PUR|unknown|spray|abrasion|15|sprayna,aspect_ratio_median,2,1.628777984472587,0.2695461196400135,0.16548978572247186,0.2340378994029371,0.0924752025693091,-0.141562696833628
900C|PUR|unknown|spray|abrasion|15|sprayna,pore_component_density_per_mm2,2,1071.0522739205448,649.155707909562,0.606091526731326,0.8571428571428565,1.9955357142857144,1.1383928571428579
900C|PUR|unknown|spray|abrasion|15|sprayna,edge_density_per_um,2,0.4203171138532803,0.08107898531629076,0.19289955760497546,0.2728011705407264,1.615328170576506,1.3425270000357794
900C|PUR|unknown|spray|abrasion|15|sprayna,nearest_neighbor_spacing_um,2,16.382881364918106,6.494947738890705,0.39644721793557197,0.560661032369568,1.7582000549804742,1.1975390226109062
900C|PUR|unknown|spray|abrasion|15|sprayna,texture_glcm_contrast_mean,2,2.7206658321822275,0.587433278841804,0.21591526305544545,0.30535029333636543,0.0214741639689834,-0.28387612936738205
900C|PUR|unknown|spray|abrasion|15|sprayna,texture_glcm_homogeneity_mean,2,0.5727050294468536,0.03244205311204647,0.056647054668480794,0.0801110329806557,0.0140810938341597,-0.06602993914649599
900C|PUR|unknown|spray|abrasion|15|sprayna,texture_lbp_entropy,2,3.1741714671238217,0.15351109013923636,0.04836257011606477,0.06839500256935854,0.0135606025257247,-0.054834400043633845
900C|PUR|unknown|spray|abrasion|15|sprayna,texture_laplacian_variance,2,0.10813730396330357,0.11166435303605463,1.0326163954754721,1.4603401112102319,0.1549529009925082,-1.3053872102177237
base|PDMS|unsieved|spray|none|na|sprayna,solid_area_fraction,2,0.4186995849322578,0.00796041975061211,0.019012246577414283,0.026887376960960732,0.0537784137287356,0.026891036767774865
base|PDMS|unsieved|spray|none|na|sprayna,eq_diameter_median_um,2,12.660539825899079,0.9085991830876544,0.07176622763185053,0.10149277243731779,0.2284325670730271,0.1269397946357093
base|PDMS|unsieved|spray|none|na|sprayna,circularity_median,2,0.973912471507469,0.01734089152598119,0.017805390148790592,0.025180624231763957,0.1979249692103468,0.17274434497858285
base|PDMS|unsieved|spray|none|na|sprayna,aspect_ratio_median,2,1.2884547779362565,0.0024569444783119994,0.0019068922870893682,0.002696752934386434,0.0230847432085671,0.020387990274180666
base|PDMS|unsieved|spray|none|na|sprayna,pore_component_density_per_mm2,2,47.11800800397626,22.211641983742425,0.4714045207910217,0.6666666666666525,1.5548686244203849,0.8882019577537323
base|PDMS|unsieved|spray|none|na|sprayna,edge_density_per_um,2,0.18897403119968006,0.014346394051999821,0.0759172779500308,0.10736324409538146,0.7940351826464831,0.6866719385511016
base|PDMS|unsieved|spray|none|na|sprayna,nearest_neighbor_spacing_um,2,15.784036869200555,1.1900691791662747,0.07539700958811021,0.10662747352187975,0.2476157084012376,0.14098823487935785
base|PDMS|unsieved|spray|none|na|sprayna,texture_glcm_contrast_mean,2,4.625001197205596,1.0681777413017721,0.2309572896860933,0.3266229314030049,0.0594300641933472,-0.26719286720965774
base|PDMS|unsieved|spray|none|na|sprayna,texture_glcm_homogeneity_mean,2,0.4937929980739407,0.05883727128948582,0.11915371728409231,0.1685088029903328,0.0083223785380979,-0.1601864244522349
base|PDMS|unsieved|spray|none|na|sprayna,texture_lbp_entropy,2,3.2150022264593408,0.06043989617573735,0.01879933260334957,0.02658627113121967,0.0366584197681121,0.01007214863689243
base|PDMS|unsieved|spray|none|na|sprayna,texture_laplacian_variance,2,0.15651559457182884,0.1468521009474701,0.9382585891729645,1.3268980218214523,0.0120502834476874,-1.314847738373765
base|unknown|unknown|spray|none|na|sprayna,solid_area_fraction,2,0.578521728515625,0.18726417990529967,0.32369428955669427,0.4577728543538007,0.1483308748285437,-0.309441979525257
base|unknown|unknown|spray|none|na|sprayna,eq_diameter_median_um,2,8.422766218718957,2.8335203766310513,0.33641208874270206,0.47575853844619054,2.279744252005937,1.8039857135597464
base|unknown|unknown|spray|none|na|sprayna,circularity_median,2,0.9971963892859372,0.003964904295442159,0.003976051596293217,0.005622986092173061,0.0,-0.005622986092173061
base|unknown|unknown|spray|none|na|sprayna,aspect_ratio_median,2,1.342593984633056,0.09760221295600795,0.07269674531024425,0.1028087231581301,0.109436359586284,0.006627636428153907
base|unknown|unknown|spray|none|na|sprayna,pore_component_density_per_mm2,2,122.40597416234799,103.8649132655299,0.8485281374238501,1.1999999999999902,2.9995070607823178,1.7995070607823276
base|unknown|unknown|spray|none|na|sprayna,edge_density_per_um,2,0.19838475775302283,0.011751137800311022,0.059234075910616336,0.08376963350743108,2.8807102043784845,2.7969405708710533
base|unknown|unknown|spray|none|na|sprayna,nearest_neighbor_spacing_um,2,12.341954969549473,1.0829032069565925,0.08774162680290792,0.12408539860935106,1.8675824704336843,1.7434970718243332
base|unknown|unknown|spray|none|na|sprayna,texture_glcm_contrast_mean,2,4.186258074940235,3.355688836289996,0.8015962647828638,1.1336283092035406,0.209269378163398,-0.9243589310401427
base|unknown|unknown|spray|none|na|sprayna,texture_glcm_homogeneity_mean,2,0.5499835820286152,0.16359830569366618,0.297460344343255,0.42067245323840224,0.0147534900785987,-0.4059189631598035
base|unknown|unknown|spray|none|na|sprayna,texture_lbp_entropy,2,3.266929196429077,0.02452949478196588,0.00750842559084855,0.010618517302647238,0.0142693727556161,0.003650855452968862
base|unknown|unknown|spray|none|na|sprayna,texture_laplacian_variance,2,0.11479707434773445,0.10182309288471922,0.8869833439778924,1.2543838746525755,0.0659219116658366,-1.188461962986739
binder|PUR|unknown|spray|tape|25|sprayna,solid_area_fraction,2,0.136199951171875,0.15489540024893306,1.1372647267129223,1.6083352005259461,0.8182833673644139,-0.7900518331615323
binder|PUR|unknown|spray|tape|25|sprayna,eq_diameter_median_um,2,3.9301271182858133,0.2929392016328789,0.07453682611685455,0.10541099039070084,1.6550333198487084,1.5496223294580076
binder|PUR|unknown|spray|tape|25|sprayna,circularity_median,2,0.6829110144890563,0.03323504470448594,0.04866672816707054,0.06882514701019588,0.2651404044674436,0.1963152574572477
binder|PUR|unknown|spray|tape|25|sprayna,aspect_ratio_median,2,1.715462479447548,0.2901100302513914,0.16911476276919218,0.23916439110570015,0.2716294767350775,0.03246508562937733
binder|PUR|unknown|spray|tape|25|sprayna,pore_component_density_per_mm2,2,1836.0896124352198,865.5409438794159,0.47140452079103146,0.6666666666666663,1.955500618046972,1.2888339513803058
binder|PUR|unknown|spray|tape|25|sprayna,edge_density_per_um,2,0.5923116148399015,0.3938950466617415,0.6650132072246197,0.9404706968142866,1.4579395850960846,0.5174688882817979
binder|PUR|unknown|spray|tape|25|sprayna,nearest_neighbor_spacing_um,2,17.197993372917974,11.688050487476726,0.6796171061375949,0.9611237287205419,1.6608473977101277,0.6997236689895858
binder|PUR|unknown|spray|tape|25|sprayna,texture_glcm_contrast_mean,2,3.1411929832120418,2.7343955334342556,0.8704958746715765,1.2310670719503736,0.6961915106646043,-0.5348755612857693
binder|PUR|unknown|spray|tape|25|sprayna,texture_glcm_homogeneity_mean,2,0.6129707325965738,0.17858878350754143,0.29134960938630683,0.41203056898621865,0.1854433046650215,-0.22658726432119713
binder|PUR|unknown|spray|tape|25|sprayna,texture_lbp_entropy,2,3.1641861574347425,0.13150580396768743,0.04156070389811065,0.05877571111448044,0.0097705543922023,-0.04900515672227814
binder|PUR|unknown|spray|tape|25|sprayna,texture_laplacian_variance,2,0.09005854371935129,0.11623256696954241,1.2906334276342106,1.8252312974123752,0.5312175546598285,-1.2940137427525467

File: outputs/matched_scale_features.csv
condition_key,relative_path,native_pixel_size_um,native_field_width_um,matched_window_um,matched_pixel_size_um,matched_size_px,solid_area_fraction,pore_area_fraction,pore_component_density_per_mm2,pore_euler_density_per_mm2,edge_density_per_um,nearest_neighbor_spacing_um,object_count,eq_diameter_median_um,eq_diameter_iqr_um,circularity_median,aspect_ratio_median,texture_glcm_contrast_mean,texture_glcm_homogeneity_mean,texture_lbp_entropy,texture_laplacian_variance,texture_contrast_scale_1,texture_contrast_scale_2,texture_contrast_scale_3
900C|PUR|unknown|spray|abrasion|15|sprayna,Figure 6/900C SP_coating failure after abrasion_magnified_SEM.tif,0.04466,45.73184,57.1648,0.4466,128,0.53338623046875,0.46661376953125,1530.07467702935,1224.0597416234798,0.3629856135244066,20.97550295453996,4.0,13.871634210188137,22.525968523060236,0.47028145021332757,1.819375873512561,2.30528777721854,0.5956450251979958,3.2827201999486153,0.0291786827147007,0.6615953925112213,2.322244925213675,3.9320230139307233
900C|PUR|unknown|spray|abrasion|15|sprayna,Figure 6/900C SP_coating failure after abrasion_SEM.tif,0.4466,457.3184,57.1648,0.4466,128,0.3394775390625,0.6605224609375,612.0298708117399,-1224.0597416234798,0.47764861418215404,11.790259775296256,12.0,7.5303334169181895,6.912907662079457,0.7487772394055454,1.438180095432613,3.1360438871459153,0.5497650336957114,3.0656227342990285,0.18709592521190643,1.5529060997358108,3.316838942307693,4.5383866193942435
base|PDMS|unsieved|spray|none|na|sprayna,Figure 4/unsieved SP coating_SEM_01.tif,1.1165,1143.296,252.329,1.1165,226,0.42432845171900696,0.575671548280993,62.824010671968345,-1821.896309487082,0.1991184637194235,16.625542855870137,136.0,13.303016469640916,9.095735369317048,0.9616506095176274,1.2901921000378698,5.380316921592609,0.4521887645586327,3.172264766019266,0.26035571098327637,2.3640875341418113,5.32803219764606,8.448831032989958
base|PDMS|unsieved|spray|none|na|sprayna,Figure 4/unsieved SP coating_SEM_02.tif,0.4466,457.3184,252.329,1.1165,226,0.41307071814550866,0.5869292818544913,31.412005335984173,-1916.1323254950344,0.17882959867993664,14.942530882530974,147.0,12.01806318215724,9.34107973461499,0.9861743334973107,1.2867174558346433,3.8696854728185834,0.5353972315892487,3.2577396868994155,0.05267547816038132,1.0878642193816237,3.8360605590889065,6.6851316399852205
base|unknown|unknown|spray|none|na|sprayna,Figure 3/Coating top-view SEM.tif,1.1165,1143.296,142.912,1.1165,128,0.44610595703125,0.55389404296875,48.962389664939195,-2790.8562109015343,0.20669406697828033,13.107683170557138,64.0,10.426367691665034,8.806170152696824,1.0,1.273578797993049,6.559088406632886,0.43430211068199404,3.249584224329669,0.1867968738079071,2.483843881750265,7.403883576612905,9.789537761535488
base|unknown|unknown|spray|none|na|sprayna,Figure 3/High magnification SP coating SEM.tif,0.011165,11.43296,142.912,1.1165,128,0.7109375,0.2890625,195.84955865975678,97.92477932987839,0.19007544852776534,11.576226768541806,6.0,6.41916474577288,0.767461859975108,0.9943927785718744,1.4116091712730625,1.8134277432475845,0.6656650533752363,3.2842741685284853,0.0427972748875618,0.6660043632587265,1.3983836310483864,3.375895235435641
binder|PUR|unknown|spray|tape|25|sprayna,Figure 6/Binder SP_coating failure after tape_magnified_SEM.tif,0.02233,22.86592,28.5824,0.2233,128,0.02667236328125,0.97332763671875,1224.0597416234798,1224.0597416234798,0.3137857562695925,25.4626931314635,2.0,3.7229878223358313,0.10658006148631971,0.6594102890054763,1.9206012491285414,1.2076833590744727,0.7392520724586126,3.257174803185683,0.00786970742046833,0.521129616935484,1.4167406201867534,1.6851798401011804
binder|PUR|unknown|spray|tape|25|sprayna,Figure 6/Binder SP_coating failure after tape_SEM.tif,0.2233,228.6592,28.5824,0.2233,128,0.2457275390625,0.7542724609375,2448.1194832469596,-1224.0597416234798,0.8708374734102104,8.933293614372449,6.0,4.137266414235795,5.6548343483783094,0.7064117399726364,1.5103237097665547,5.074702607349611,0.486689392734535,3.0711975116838017,0.17224738001823425,2.3883917399193555,6.065678246534463,6.770037835595014

File: outputs/morphometry_features.csv
relative_path,width_px,height_px,crop_y_px,pixel_size_um,calibration_source,field_width_um,otsu_threshold,figure_folder,primer,material,sieving,coating_method,test_type,cycle,spray_cycle,view,image_role,condition_key,solid_area_fraction,pore_area_fraction,pore_component_density_per_mm2,pore_euler_density_per_mm2,edge_density_per_um,nearest_neighbor_spacing_um,object_count,eq_diameter_median_um,eq_diameter_iqr_um,circularity_median,aspect_ratio_median,texture_glcm_contrast_mean,texture_glcm_homogeneity_mean,texture_lbp_entropy,texture_laplacian_variance,texture_contrast_scale_1,texture_contrast_scale_2,texture_contrast_scale_3,solid_fraction_sensitivity_min,solid_fraction_sensitivity_max,diameter_sensitivity_min_um,diameter_sensitivity_max_um,failure_flags,analysis_inclusion
Figure 1/lotus_07.tif,4096,2828,2828,0.11165,tiff_metadata,457.3184,0.41210968061838626,Figure 1,unknown,base,unknown,unknown,none,,,top,reference,base|unknown|unknown|unknown|none|na|sprayna,0.4624707169377652,0.5375292830622348,921.0746570632128,-8608.239088192282,2.5503062640777627,16.653302894672322,56.0,2.7174633588665866,3.2754657763593045,0.2893210817123907,2.042901226813064,2.92671218504748,0.5217246728179062,3.1000425090724524,0.14968283474445343,1.7632273145225748,3.138634198437645,3.8782750421822207,0.393215584114215,0.5307409996021923,2.0235951959073426,2.8142589734256407,,True
Figure 1/lotus_08.tif,4096,2828,2828,0.02233,tiff_metadata,91.46368,0.376953125,Figure 1,unknown,base,unknown,unknown,none,,,top,reference,base|unknown|unknown|unknown|none|na|sprayna,0.4660642804654349,0.5339357195345651,47265.6731914017,-172961.19970040402,9.32491165347952,1.2145982313612664,408.0,0.5748494222573213,0.4083942860376817,0.41083784450190064,2.0258965809688636,2.7851551454644934,0.5629601137262408,3.1558768613047183,0.06693154573440552,2.7006168090713105,2.869693481857676,,0.4000164717225071,0.533729391354314,0.5588899932409553,0.5748494222573213,,True
Figure 2/High magnification SEM of SP.tif,1024,709,709,0.011165,tiff_metadata,11.43296,0.5042983219923372,Figure 2,unknown,base,unknown,unknown,none,,,top,particle,base|unknown|unknown|unknown|none|na|sprayna,0.5744639236600846,0.42553607633991536,828700.5302951628,-5292634.053485107,18.952577640369455,0.2461209415106336,588.0,0.2070117153877778,0.10430699436263782,0.8805782064118304,1.3393595330751653,8.19706331171192,0.3353373910684951,3.227031916033996,0.1299954503774643,8.19706331171192,,,0.5054985014104373,0.6397613826692524,0.20235951959073428,0.20701207034826777,,True
Figure 2/Low magnification SEM of SP.tif,1024,709,709,0.03721667,tiff_metadata,38.10987008,0.40702683286872343,Figure 2,unknown,base,unknown,unknown,none,,,top,particle,base|unknown|unknown|unknown|none|na|sprayna,0.4867399616537377,0.5132600383462623,388826.21916357474,340098.6367108506,5.483144333895361,0.6821555909851703,38.0,0.23922816693191923,0.16723466019296912,0.9840941886727015,1.5034138029829283,3.944719952665331,0.5071222997518858,3.147724208101545,0.15134520828723907,3.2824022694797925,4.60703763585087,,0.46251046808885754,0.5072408872531735,0.23922816693191923,0.2817077713148761,,True
Figure 3/Coating side-view SEM.tif,1024,709,709,0.2233,tiff_metadata,228.6592,0.580078125,Figure 3,unknown,base,unknown,spray,none,,,side,coating,base|unknown|unknown|spray|none|na|sprayna,0.23064367727433005,0.76935632272567,1104.9340403935503,-828.7005302951626,0.4788816947606646,7.859524494238079,73.0,3.246368580155586,4.967460569192703,0.6997438426702546,1.786036333725568,2.913269347081492,0.5957981168558363,3.0990666571445837,0.06279567629098892,1.1283619509699245,3.3942095829871892,4.217236507287362,0.18654823034203102,0.27659032307827924,2.05436610196048,4.493216472568831,,True
Figure 3/Coating top-view SEM.tif,1024,709,709,1.1165,tiff_metadata,1143.296,0.46090682771682623,Figure 3,unknown,base,unknown,spray,none,,,top,coating,base|unknown|unknown|spray|none|na|sprayna,0.47580907307827924,0.5241909269217208,58.561504140858155,-2433.0647569465973,0.21727939968936272,13.489471844370598,2136.0,10.764037863974309,9.520109567492526,1.0,1.2329803338037013,5.781277964153003,0.4418127598319497,3.259436986717459,0.16259483993053436,2.1386045002537375,6.430359274740701,8.774870117464573,0.40781883594851903,0.5446353799365303,10.157117231996326,11.05501024302332,,True
Figure 3/High magnification SP coating SEM.tif,1024,709,709,0.011165,tiff_metadata,11.43296,0.4198913671932587,Figure 3,unknown,base,unknown,spray,none,,,top,coating,base|unknown|unknown|spray|none|na|sprayna,0.5373049629760226,0.4626950370239774,7436206.091848594,1624253.0393785192,22.275807866930016,0.12273119426253598,391.0,0.06666422005389822,0.06472772541914026,1.0,1.3939603815328718,4.837341324120434,0.4491242705802052,3.213906225187111,0.1542525738477707,4.837341324120434,,,0.4771795662905501,0.5937307166784203,0.06423924982890653,0.06666422005389822,,True
Figure 4/sieved SP coating_SEM.tif,1024,709,709,1.1165,tiff_metadata,1143.296,0.4389908532107256,Figure 4,PDMS,base,sieved,spray,none,,,top,coating,base|PDMS|sieved|spray|none|na|sprayna,0.5153605430183357,0.48463945698166433,24.308548888658102,-1109.3537765551243,0.18625658043503113,21.230811087496356,1057.0,20.078471340060972,10.132503870817905,0.9276858030412474,1.3255409621123733,5.436669845350646,0.45906964599458416,3.1955097657327753,0.19163420796394348,1.9380448330942106,5.023800257852259,9.348164445105468,0.4635600317348378,0.5660302252291961,19.02309646634436,21.417200781056376,,True
Figure 4/unsieved SP coating_SEM_01.tif,1024,709,709,1.1165,tiff_metadata,1143.296,0.40316983631055336,Figure 4,PDMS,base,unsieved,spray,none,,,top,coating,base|PDMS|unsieved|spray|none|na|sprayna,0.41871391264104374,0.5812860873589563,19.888812727083902,-1977.8319323044548,0.1986511509622618,15.814735234579523,1791.0,12.598353400621399,10.287058233766839,0.9765301792254112,1.3002597227939108,5.034343082249556,0.4590377118859916,3.1847002481266915,0.23348945379257202,2.161881639498082,4.983203742825781,7.957943864424805,0.3634079689703808,0.4742664073519041,11.615107926571602,13.451360510517945,,True
Figure 4/unsieved SP coating_SEM_02.tif,1024,709,709,0.4466,tiff_metadata,457.3184,0.38611193199562877,Figure 4,PDMS,base,unsieved,spray,none,,,top,coating,base|PDMS|unsieved|spray|none|na|sprayna,0.44185389853667134,0.5581461014633287,158.83426830657285,-3031.6627733298033,0.46024419359214297,12.330174369791688,470.0,10.015484840252647,9.567279108243152,0.8006554716135295,1.3306263879324862,5.3426971663038545,0.4552332573398377,3.0700555169353234,0.2363201230764389,2.0888610286110696,5.66544842884049,8.273782041460006,0.3968865699929478,0.48411054301833567,9.373706991585482,10.843369911050145,,True
Figure 5/900C SP_Coating after tape test_SEM.tif,1024,709,709,0.4466,tiff_metadata,457.3184,0.43558304487135047,Figure 5,PDMS,900C,unknown,spray,tape,5.0,,top,coating,900C|PDMS|unknown|spray|tape|5|sprayna,0.4049428662729196,0.5950571337270804,1657.4010605903252,-5006.732370533274,0.6358061854036484,8.60506039781244,709.0,4.535407224223704,7.039447267653099,0.8436238216486022,1.4940880739648645,4.176014295215406,0.4519869604869875,3.016154490527984,0.36945202946662903,2.78069768687433,4.55604771984396,5.191297478927929,0.27388928067700985,0.5491889985895627,3.9034570328193805,5.163788281133085,threshold_sensitive,False
Figure 5/Unsintered SP_Coating after tape test_SEM.tif,1024,709,709,0.4466,tiff_metadata,457.3184,0.36579471718255263,Figure 5,PDMS,unsintered,unknown,spray,tape,1.0,,top,coating,unsintered|PDMS|unknown|spray|tape|1|sprayna,0.3885782131523272,0.6114217868476728,296.9510233557666,-4184.9376779905715,0.5097139137217288,10.383910371643255,598.0,6.694870979339597,8.521797213124803,0.7885244970622721,1.3915622032601016,4.899990154684742,0.46854269448420793,3.0657436221820884,0.2521556317806244,2.169254892274834,5.206488396278472,7.324227175500921,0.3320119666784203,0.4477339342383639,6.60903423456047,6.891195666599452,,True
Figure 6/900C SP_coating failure after abrasion_magnified_SEM.tif,1024,709,709,0.04466,tiff_metadata,45.73184,0.34537848414526806,Figure 6,PUR,900C,unknown,spray,abrasion,15.0,,top,coating,900C|PUR|unknown|spray|abrasion|15|sprayna,0.29928816995768687,0.7007118300423131,247228.9915380569,-31076.269886068603,4.596643739297763,0.6138299553896357,265.0,0.2938415705331363,0.23373965058495114,0.9235352458594918,1.6434510005830674,3.8876053408467337,0.5268826987114127,3.1065749653628787,0.1702011078596115,3.2841424528727186,4.491068228820749,,0.24968595733427362,0.3493283894569817,0.280578652377273,0.31064586446856945,,True
Figure 6/900C SP_coating failure after abrasion_SEM.tif,1024,709,709,0.4466,tiff_metadata,457.3184,0.35371768974607676,Figure 6,PUR,900C,unknown,spray,abrasion,15.0,,top,coating,900C|PUR|unknown|spray|abrasion|15|sprayna,0.28734490699929477,0.7126550930007052,276.23351009838757,-4095.1617872085953,0.48908405350060663,9.54051404730972,537.0,4.807225272862896,7.685568024430735,0.7731645360369906,1.4981890983104535,3.805009108825496,0.5195154832175805,3.064731647343223,0.19878916442394257,1.6854872184270906,3.8587665712547436,5.870773536794652,0.24060351287023976,0.34335882404795487,4.754105131057737,5.212735235868941,,True
Figure 6/Binder SP_coating failure after tape_magnified_SEM.tif,1024,709,709,0.02233,tiff_metadata,22.86592,0.5092182111988688,Figure 6,PUR,binder,unknown,spray,tape,25.0,,top,coating,binder|PUR|unknown|spray|tape|25|sprayna,0.0721278869887165,0.9278721130112835,44197.36161574202,-11049.340403935505,5.626409627955334,0.45280471779092824,20.0,0.23661767816225396,0.31912932870338107,0.6272281872108688,2.329782436218698,1.7966704593039509,0.6340702758822936,3.0072615856260496,0.09844467043876648,1.6784579189651052,1.9148829996427965,,0.0678910657616361,0.07784814659732017,0.12319587263490507,0.23661767816225396,,True
Figure 6/Binder SP_coating failure after tape_SEM.tif,1024,709,709,0.2233,tiff_metadata,228.6592,0.5057902374537662,Figure 6,PUR,binder,unknown,spray,tape,25.0,,top,coating,binder|PUR|unknown|spray|tape|25|sprayna,0.17201824753173484,0.8279817524682651,497.22031817709757,-10137.769820610823,0.8819858942854236,4.88761979594756,325.0,2.5070406723695506,3.620490314196325,0.8189480654984088,1.7726162341261957,3.7153981427961473,0.5264636524584178,3.036788445414798,0.16965404152870178,2.1153623805257427,4.226816885737635,4.804015162125065,0.1422709692348378,0.21864118697108603,1.7994047825605426,2.5070406723695506,,True
Supplementary Figure S1/Primary particles_SEM.tif,1024,709,709,0.004466,tiff_metadata,4.573184,0.518242345474178,Supplementary Figure S1,unknown,base,unknown,unknown,none,,,top,particle,base|unknown|unknown|unknown|none|na|sprayna,0.6412916519746121,0.35870834802538787,138116.75504919377,-21062805.14500205,33.286274840559955,0.1768800992672441,371.0,0.17391204375208796,0.03973927063365876,0.9119988733030361,1.0588145455930629,10.199292572547538,0.32412705056841273,3.1853835464721256,0.11249294877052307,10.199292572547538,,,0.6037897236424542,0.6794561001410437,0.16622187614222483,0.18929414269886236,,True
Supplementary Figure S2/Spray dried SPs_SEM_01.tif,1024,709,709,1.1165,tiff_metadata,1143.296,0.40813808440339017,Supplementary Figure S2,unknown,base,unknown,spray,none,,,top,particle,base|unknown|unknown|spray|none|na|sprayna,0.3536051547073343,0.6463948452926658,26.5184169694452,-1578.950743722383,0.19352283109745658,16.201512057800088,1435.0,11.885262827644343,10.87079012869209,0.970221752014765,1.321035666132399,4.661422536918992,0.47614786982209284,3.1561564466835863,0.23412644863128662,2.042282154140084,4.382906069751506,7.559079386865385,0.31056478094146683,0.39820196800070523,11.126564454377641,12.661188470717045,,True
Supplementary Figure S2/Spray dried SPs_SEM_02.tif,1024,709,709,0.4466,tiff_metadata,457.3184,0.40416857757509206,Supplementary Figure S2,unknown,base,unknown,spray,none,,,top,particle,base|unknown|unknown|spray|none|na|sprayna,0.38256319419957685,0.6174368058004231,248.61015908854878,-2679.465047954359,0.4275645704940699,11.381211290391883,434.0,7.855489226699074,10.437768830017852,0.8482794135197185,1.3469779496407301,4.948675120199288,0.47550524596471627,3.0814363802050915,0.20026624202728271,1.8275385354060436,5.055819037165886,7.962667788025932,0.34936833348025387,0.414646509167842,7.250328494638037,8.477484332434145,,True
Supplementary Figure S3/SP coating_1 spray cycle.png,690,374,374,0.694444,manual_scale_bar,479.16635999999994,0.4237429916393012,Supplementary Figure S3,unknown,base,unknown,spray,none,,1.0,top,coating,base|unknown|unknown|spray|none|na|spray1,0.5025962954351701,0.4974037045648299,152.67166717042713,-2113.29728767486,0.29946171223210594,13.0563090130141,314.0,10.439772558524322,9.775967725527114,0.9312414792133461,1.3313930074034328,6.34389820567542,0.47611460216089113,3.207158947613627,0.062249548733234406,1.2451924884618077,7.1547797075465684,10.631722421017885,0.45801751530651785,0.5465279392389367,9.911794301740759,10.439772558524322,,True
Supplementary Figure S3/SP coating_2 spray cycle.png,690,374,374,0.694444,manual_scale_bar,479.16635999999994,0.4236870107706636,Supplementary Figure S3,unknown,base,unknown,spray,none,,2.0,top,coating,base|unknown|unknown|spray|none|na|spray2,0.4984267224676432,0.5015732775323568,241.0605271112007,-1815.989304237712,0.2789994810474614,14.341612787427177,281.0,11.780033048363197,12.774230957980137,0.8846379077923384,1.3398352506798288,7.195251254937271,0.48359213856617894,3.2133035953940783,0.06030065566301346,1.2814319562064844,7.833501321354765,12.470820487250563,0.46337285902503295,0.5329923273657289,10.772665909294426,11.780033048363197,,True
Supplementary Figure S3/SP coating_3 spray cycle.png,690,374,374,0.694444,manual_scale_bar,479.16635999999994,0.41988247889094055,Supplementary Figure S3,unknown,base,unknown,spray,none,,3.0,top,coating,base|unknown|unknown|spray|none|na|spray3,0.4494497403704565,0.5505502596295435,72.31815813336021,-2611.4890437046743,0.28933940861363167,12.469989320211054,363.0,9.942720412154348,8.803345543220018,0.9468587356777374,1.274404589285231,6.892655512971309,0.4875944604225771,3.2175816713793797,0.05680033564567566,1.2144725820162405,7.403759100230898,12.05973485666679,0.4127605983104704,0.48692164612880723,9.612915978073843,10.156566821225645,,True
Supplementary Figure S4/SP dip coating_SEM.tif,1024,709,709,0.4466,tiff_metadata,457.3184,0.3678071984586495,Supplementary Figure S4,unknown,base,unknown,dip,none,,,top,coating,base|unknown|unknown|dip|none|na|sprayna,0.4883418547249647,0.5116581452750353,283.1393478508473,-4233.278542257789,0.4940217730721445,9.227036334325584,657.0,6.394207360230821,7.383406500853267,0.8363754968426208,1.3766973508735774,5.54405173729442,0.4492928090349491,3.124275898657156,0.23264183104038239,2.191165559744848,6.081551862705239,8.359437789433173,0.44421197328984485,0.5306935384344147,6.171907486155937,7.00087675909709,,True
Supplementary Figure S7/sieved SP coating_PUR_SEM.tif,1024,709,709,1.1165,tiff_metadata,1143.296,0.36534219933537315,Supplementary Figure S7,PUR,base,sieved,spray,none,,,top,coating,base|PUR|sieved|spray|none|na|sprayna,0.46299117374823695,0.537008826251763,41.98749353495491,-1033.1133277679692,0.19239650056183782,21.07414273307097,1005.0,18.897530100932098,9.891667749353006,0.8502478895140003,1.412794543284973,4.6039383408001955,0.47809389273850833,3.1436763080033208,0.2437341958284378,1.9900464766374908,4.198333281018194,7.623435264744903,0.4092320279442877,0.5145368697108603,17.502191897742726,20.23595195907343,,True
Supplementary Figure S7/unsieved SP coating_PUR_SEM.tif,1024,709,709,1.1165,tiff_metadata,1143.296,0.3437867479888155,Supplementary Figure S7,PUR,base,unsieved,spray,none,,,top,coating,base|PUR|unsieved|spray|none|na|sprayna,0.40212474656205927,0.5978752534379408,23.20361484826455,-1609.8888968534025,0.1986301787617081,16.54387576684764,1439.0,11.885262827644343,11.590645918057778,0.9235352458594919,1.3578358595561957,4.624058727573324,0.4851936914543502,3.1276241968207033,0.2713145613670349,2.1513428272519772,4.264120950882967,7.456712404585027,0.3551836323166432,0.4489804632404795,11.268309843342037,12.847701479497227,,True
Supplementary Figure S8/Binder SP_high magnification_SEM.tif,1024,709,709,0.011165,tiff_metadata,11.43296,0.47175885314143784,Supplementary Figure S8,unknown,binder,unknown,unknown,none,,,top,particle,binder|unknown|unknown|unknown|none|na|sprayna,0.6768624933885754,0.32313750661142454,12043781.0402897,10773106.893837117,18.34882499619441,0.24081530647510635,110.0,0.10800775621052047,0.051086631543537514,1.0,1.336308372830654,6.036615030558015,0.3969703483426697,3.2497554137351052,0.09733617305755615,6.036615030558015,,,0.6060582686882934,0.7357055491889986,0.10464978299107677,0.11750961761236627,,True
Supplementary Figure S8/Binder SP_low magnification_SEM_01.tif,1024,709,709,1.1165,tiff_metadata,1143.296,0.46017494683701443,Supplementary Figure S8,unknown,binder,unknown,unknown,none,,,top,particle,binder|unknown|unknown|unknown|none|na|sprayna,0.33409318802891397,0.665906811971086,17.678944646296802,-2455.1634377544683,0.18351539045677825,13.93158779287028,2156.0,9.594620100662157,8.145782072181493,1.0,1.2329803338037013,5.459090391449,0.48358372954674783,3.2231013584318498,0.159949392080307,2.000151010475291,5.670450239625019,8.70666992424669,0.288118994622708,0.3831403164668547,9.128270776261392,10.388868355924295,,True
Supplementary Figure S8/Binder SP_low magnification_SEM_02.tif,1024,709,709,0.2233,tiff_metadata,228.6592,0.4277256513044695,Supplementary Figure S8,unknown,binder,unknown,unknown,none,,,top,particle,binder|unknown|unknown|unknown|none|na|sprayna,0.4084469212799718,0.5915530787200282,745.8304772656463,-8121.265196892593,0.6403306292583929,6.2224381119945384,322.0,5.0106896184570004,5.613161196317757,0.8418153507488895,1.2861342751058382,6.517330777635191,0.45646440067047694,3.0887999278035037,0.1348424106836319,2.5080956540229478,7.773776193875724,9.270120485006903,0.37574516264104374,0.4452766881170663,4.807220737597103,6.010164135414179,,True
