Repository: z13918481356-ship-it/porous-coating-sem-morphometry

# Quantitative SEM Morphometry of Porous Functional Coatings

Reproducible phase-1 analysis of the Zenodo dataset **“A supraparticle-based approach to robust biomimetic superhydrophobic coatings”** (DOI: [10.5281/zenodo.16054027](https://doi.org/10.5281/zenodo.16054027)). The project is deliberately scoped to **morphology–wetting/durability associations**. It does not predict emissivity, reflectance, or absorption because the source data contain no optical-property labels.

## Results at a glance

| Question | Evidence | Defensible conclusion |
|---|---|---|
| Can multi-scale SEM morphology be quantified? | 28 SEM/SEM-like images inventoried; 18 coating images calibrated; threshold sensitivity and matched-window checks included | Yes, as image-derived 2D descriptors with explicit contrast and field-of-view limitations |
| Can morphology predict coating wetting? | Only 8 independent matched conditions; Random Forest contact-angle MAE 2.62° versus 2.91° mean baseline; permutation p=0.224 | Exploratory association only; no deployable property predictor |
| Does global Otsu transfer to independent porous FIB-SEM? | Locked 24-square median Dice 0.584 | No; direct classical transfer fails |
| Does supervised segmentation help? | Official 180/60/60 split; U-Net test median Dice 0.805 versus Otsu 0.604; paired median gain 0.182 (95% CI 0.148-0.201) | Substantial improvement, but the preregistered 0.85 overall gate and HPC22 material gate are not met |
The main scientific distinction is deliberate: **coating morphology-property analysis** and **external segmentation validation** are separate evidence streams. PAAO and FIB-SEM data never enter the wetting/durability model.

## What is implemented

- TIFF metadata and scale-bar calibration, with a manual CSV fallback for PNGs.
- Dataset inventory, macOS resource-fork filtering, workbook de-duplication, and condition-level metadata.
- Otsu + morphology and distance-transform watershed segmentation.
- Solid/pore area fraction, equivalent diameter, circularity, aspect ratio, pore connectivity, edge density, nearest-neighbour spacing, and multi-scale GLCM/LBP texture.
- Contact angle, hysteresis, roll-off angle, pinning fraction, tape/abrasion cycle extraction from the heterogeneous workbooks.
- Condition-level joins; GroupKFold predictions for Ridge and Random Forest so paired magnifications never cross folds.
- Threshold sensitivity, cross-magnification consistency, group bootstrap intervals, and failure-case flags.
- Row-level SEM/property pairing audit, with unsupported post-test joins explicitly excluded.
- A normalized condition/coupon/SEM-field/property-workbook hierarchy; missing coupon IDs remain null.
- Durability trajectories with retention, slopes, operational failure cycles, right censoring, and threshold sensitivity.
- Condition-level leave-one-out models with a training-mean baseline and target-permutation tests.
- Matched-physical-window cross-magnification recomputation.
- A balanced 24-patch dual-expert annotation package and external PAAO/FIB-SEM validation adapters.
- Exactly five analysis figures and a two-page Chinese DOCX/PDF summary.

## Scientific guardrails

The archive contains 28 SEM/SEM-like images but hundreds of wetting workbooks, many of which are duplicates or one cycle of the same preparation series. Images and property measurements are joined only when filename/folder metadata identify the same preparation and durability state. Rows are not treated as independent merely because they occur in separate files.

The primary coating dataset has **no pixel-level reference masks**, so no U-Net accuracy claim is made for coating SEMs. The independent FIB-SEM dataset does provide expert masks and official train/validation/test partitions; these are used in a separate supervised U-Net benchmark. Its scores describe porous-polymer FIB-SEM only and cannot be transferred to coating images by assertion. Training on Otsu pseudo-labels remains prohibited.

## Reproduce the coating analysis

1. Download `Dataset.zip` from Zenodo and extract it to `data/raw/zenodo_16054027/`.
2. Create an environment and install `requirements.txt`.
3. Run:

```powershell
python scripts/run_pipeline.py --data-root data/raw/zenodo_16054027 --output-root outputs
python scripts/build_pairing_audit.py
python scripts/build_annotation_set.py
python scripts/build_hierarchy_tables.py
python scripts/build_durability_metrics.py

## Locked FIB-SEM benchmark result

The unchanged dark-pore Otsu rule failed the preregistered external-transfer gate: median Dice was 0.584 (IQR 0.476-0.762), median boundary F1 was 0.167, and median absolute pore-area-fraction error was 0.142 over 24 official test squares. HPC30 showed partial transfer (median Dice 0.764), whereas HPC22 (0.458) and HPC45 (0.584) did not. No threshold, polarity, sample, or morphology setting was retuned after viewing reference scores. See `FIBSEM_EXTERNAL_VALIDATION_RESULTS.md` for the interpretation.

File: outputs/durability_summary.csv
durability_series_key,primer,material,sieving,coating_method,test_type,observed_cycles,max_observed_cycle,contact_angle_baseline,contact_angle_final,contact_angle_change,contact_angle_slope_per_cycle,contact_angle_time_average,hysteresis_baseline,hysteresis_final,hysteresis_change,hysteresis_slope_per_cycle,hysteresis_time_average,rolloff_angle_baseline,rolloff_angle_final,rolloff_angle_change,rolloff_angle_slope_per_cycle,rolloff_angle_time_average,pinning_baseline,pinning_final,pinning_change,pinning_slope_per_cycle,pinning_time_average,contact_angle_retention_fraction,composite_failure_observed,first_composite_failure_cycle,right_censored_cycle
PDMS|500C|unknown|spray|abrasion,PDMS,500C,unknown,spray,abrasion,6,5,152.76,145.70999999999998,-7.050000000000011,-1.6340000000000012,149.74166666666665,2.635206402061692,3.8133099159036714,1.1781035138419793,0.5890517569209893,2.7623085513582897,5.0,18.0,13.0,3.0999999999999996,8.875,0.0,1.0,1.0,0.22571428571428565,0.5599999999999999,0.9538491751767477,True,3,
PDMS|500C|unknown|spray|tape,PDMS,500C,unknown,spray,tape,6,5,154.0,140.48000000000002,-13.519999999999982,-2.9862857142857173,147.55199999999996,3.372291512824072,4.281491393190379,0.9091998803663071,0.4545999401831537,4.265308911897826,5.0,10.0,5.0,2.5,7.25,0.0,1.0,1.0,0.21714285714285708,0.6599999999999999,0.9122077922077924,True,3,
PDMS|900C|unknown|spray|abrasion,PDMS,900C,unknown,spray,abrasion,9,20,155.29000000000002,142.41,-12.880000000000024,-0.5269780701754446,150.625,2.997711396546918,1.97698620940904,-1.0207251871378782,-0.04886356630443308,2.1845334950101085,5.0,14.0,9.0,0.6388888888888888,8.766666666666667,0.0,1.0,1.0,0.053333333333333344,0.825,0.9170584068516967,True,4,
PDMS|900C|unknown|spray|tape,PDMS,900C,unknown,spray,tape,7,10,153.49,137.16,-16.330000000000013,-1.8416956521738974,146.54649999999998,1.4984218648473018,2.3766405878905723,0.8782187230432705,0.18176050457531487,1.4928872022306288,5.0,7.0,2.0,0.2857142857142854,5.2,0.0,1.0,1.0,0.12130434782608694,0.6,0.8936087041501074,True,4,
PDMS|unsintered|unknown|spray|abrasion,PDMS,unsintered,unknown,spray,abrasion,6,5,151.955,143.73000000000002,-8.224999999999994,-1.9515714285714267,147.69850000000002,3.794839529960973,2.632781608132018,-1.1620579218289548,-1.1620579218289548,3.2138105690464958,5.0,17.0,12.0,4.199999999999999,9.666666666666666,0.0,1.0,1.0,0.21999999999999992,0.72,0.9458721331973282,True,2,
PDMS|unsintered|unknown|spray|tape,PDMS,unsintered,unknown,spray,tape,6,5,153.26999999999998,141.96000000000004,-11.309999999999945,-2.2691428571428407,144.505,2.374811512680964,2.374811512680964,0.0,,,5.0,11.0,6.0,5.999999999999998,8.0,0.0,1.0,1.0,0.16857142857142854,0.8400000000000001,0.9262086513994915,True,1,
PUR|500C|unknown|spray|abrasion,PUR,500C,unknown,spray,abrasion,6,5,152.685,147.89,-4.795000000000016,-0.8861428571428633,150.9355,1.2838796662550125,1.1120794075205993,-0.17180025873441318,-0.20037332718715714,2.422949184371123,5.0,16.0,11.0,2.5000000000000004,7.375,0.0,1.0,1.0,0.23999999999999994,0.45999999999999996,0.9685954743426006,True,3,
PUR|500C|unknown|spray|tape,PUR,500C,unknown,spray,tape,6,5,151.74,143.1,-8.640000000000015,-1.9591428571428562,148.52599999999998,0.4997710075667025,1.0750256258824702,0.5752546183157676,0.28762730915788454,2.5992248453395894,5.0,17.0,12.0,2.8999999999999995,9.0,0.0,1.0,1.0,0.23714285714285707,0.6,0.9430604982206405,True,3,
PUR|900C|unknown|spray|abrasion,PUR,900C,unknown,spray,abrasion,9,20,154.46,148.41500000000002,-6.0449999999999875,-0.3673114035087774,143.269875,1.2123544657097227,1.0999159761706494,-0.11243848953907332,-0.057908164982279325,1.0402264781358697,5.0,15.0,10.0,1.1043478260869566,9.5,0.0,1.0,1.0,0.05403508771929825,0.8200000000000001,0.9608636540204585,True,4,
PUR|900C|unknown|spray|tape,PUR,900C,unknown,spray,tape,8,15,153.14999999999998,146.17,-6.97999999999999,-0.5043333333333334,148.46,0.9322278062943118,3.7707333516157178,2.838505545321406,0.7356741736637862,1.7281196712116487,5.0,15.0,10.0,1.065217391304348,9.6,0.0,1.0,1.0,0.07111111111111112,0.7933333333333333,0.9544237675481555,True,4,
PUR|unsintered|unknown|spray|abrasion,PUR,unsintered,unknown,spray,abrasion,6,5,154.34499999999997,144.29444444444448,-10.05055555555549,-2.030936507936507,147.97594444444448,0.3328235380904346,1.2027125863229629,0.8698890482325283,0.869889048232528,0.7677680622066987,5.0,19.0,14.0,3.3999999999999995,8.75,0.0,1.0,1.0,0.23142857142857137,0.6799999999999999,0.9348825322779779,True,2,
PUR|unsintered|unknown|spray|tape,PUR,unsintered,unknown,spray,tape,6,5,152.17000000000002,142.17,-10.000000000000028,-2.3891428571428595,144.58200000000002,1.1329184472934533,1.491485339506189,0.35856689221273563,0.3585668922127353,1.3122018933998212,5.0,18.0,13.0,3.1,10.375,0.0,1.0,1.0,0.20285714285714282,0.76,0.9342840244463427,True,2,

File: outputs/durability_trajectories.csv
durability_series_key,primer,material,sieving,coating_method,test_type,cycle,contact_angle_deg,hysteresis_deg,rolloff_angle_deg,pinning_fraction
PDMS|500C|unknown|spray|abrasion,PDMS,500C,unknown,spray,abrasion,0,152.76,2.635206402061692,5.0,0.0
PDMS|500C|unknown|spray|abrasion,PDMS,500C,unknown,spray,abrasion,1,152.875,2.3003589437338974,6.0,0.2
PDMS|500C|unknown|spray|abrasion,PDMS,500C,unknown,spray,abrasion,2,150.94,3.8133099159036714,7.0,0.3
PDMS|500C|unknown|spray|abrasion,PDMS,500C,unknown,spray,abrasion,3,149.675,,11.0,0.8
PDMS|500C|unknown|spray|abrasion,PDMS,500C,unknown,spray,abrasion,4,145.98333333333332,,18.0,1.0
PDMS|500C|unknown|spray|abrasion,PDMS,500C,unknown,spray,abrasion,5,145.70999999999998,,,1.0
PDMS|500C|unknown|spray|tape,PDMS,500C,unknown,spray,tape,0,154.0,3.372291512824072,5.0,0.0
PDMS|500C|unknown|spray|tape,PDMS,500C,unknown,spray,tape,1,152.67000000000002,4.703726370788426,7.0,0.3
PDMS|500C|unknown|spray|tape,PDMS,500C,unknown,spray,tape,2,151.2,4.281491393190379,10.0,0.5
PDMS|500C|unknown|spray|tape,PDMS,500C,unknown,spray,tape,3,143.82999999999998,,,1.0
PDMS|500C|unknown|spray|tape,PDMS,500C,unknown,spray,tape,4,142.82,,,1.0
PDMS|500C|unknown|spray|tape,PDMS,500C,unknown,spray,tape,5,140.48000000000002,,,1.0
PDMS|900C|unknown|spray|abrasion,PDMS,900C,unknown,spray,abrasion,0,155.29000000000002,2.997711396546918,5.0,0.0
PDMS|900C|unknown|spray|abrasion,PDMS,900C,unknown,spray,abrasion,1,155.395,1.0261535942128035,5.0,0.0
PDMS|900C|unknown|spray|abrasion,PDMS,900C,unknown,spray,abrasion,2,154.89999999999998,2.6456632774054185,5.0,0.1
PDMS|900C|unknown|spray|abrasion,PDMS,900C,unknown,spray,abrasion,3,153.875,2.5789683054442323,5.0,0.2
PDMS|900C|unknown|spray|abrasion,PDMS,900C,unknown,spray,abrasion,4,152.48,1.97698620940904,5.0,0.7
PDMS|900C|unknown|spray|abrasion,PDMS,900C,unknown,spray,abrasion,5,150.58500000000004,,8.0,1.0
PDMS|900C|unknown|spray|abrasion,PDMS,900C,unknown,spray,abrasion,10,151.185,,10.0,1.0
PDMS|900C|unknown|spray|abrasion,PDMS,900C,unknown,spray,abrasion,15,150.9,,14.0,1.0
PDMS|900C|unknown|spray|abrasion,PDMS,900C,unknown,spray,abrasion,20,142.41,,,1.0
PDMS|900C|unknown|spray|tape,PDMS,900C,unknown,spray,tape,0,153.49,1.4984218648473018,5.0,0.0
PDMS|900C|unknown|spray|tape,PDMS,900C,unknown,spray,tape,1,154.68,1.1474396519373231,5.0,0.0
PDMS|900C|unknown|spray|tape,PDMS,900C,unknown,spray,tape,2,154.73999999999998,1.6779706790123232,5.0,0.0
PDMS|900C|unknown|spray|tape,PDMS,900C,unknown,spray,tape,3,150.17,1.208607251603932,5.0,0.1
PDMS|900C|unknown|spray|tape,PDMS,900C,unknown,spray,tape,4,147.51000000000002,2.3766405878905723,5.0,0.4
PDMS|900C|unknown|spray|tape,PDMS,900C,unknown,spray,tape,5,146.24,,7.0,1.0
PDMS|900C|unknown|spray|tape,PDMS,900C,unknown,spray,tape,10,137.16,,,1.0
PDMS|unsintered|unknown|spray|abrasion,PDMS,unsintered,unknown,spray,abrasion,0,151.955,3.794839529960973,5.0,0.0
PDMS|unsintered|unknown|spray|abrasion,PDMS,unsintered,unknown,spray,abrasion,1,152.125,2.632781608132018,6.0,0.1
PDMS|unsintered|unknown|spray|abrasion,PDMS,unsintered,unknown,spray,abrasion,2,149.70499999999998,,12.0,1.0
PDMS|unsintered|unknown|spray|abrasion,PDMS,unsintered,unknown,spray,abrasion,3,143.78000000000003,,17.0,1.0
PDMS|unsintered|unknown|spray|abrasion,PDMS,unsintered,unknown,spray,abrasion,4,145.04,,,1.0
PDMS|unsintered|unknown|spray|abrasion,PDMS,unsintered,unknown,spray,abrasion,5,143.73000000000002,,,1.0
PDMS|unsintered|unknown|spray|tape,PDMS,unsintered,unknown,spray,tape,0,153.26999999999998,2.374811512680964,5.0,0.0
PDMS|unsintered|unknown|spray|tape,PDMS,unsintered,unknown,spray,tape,1,148.54,,11.0,0.7
PDMS|unsintered|unknown|spray|tape,PDMS,unsintered,unknown,spray,tape,2,143.26999999999998,,,1.0
PDMS|unsintered|unknown|spray|tape,PDMS,unsintered,unknown,spray,tape,3,141.64,,,1.0
PDMS|unsintered|unknown|spray|tape,PDMS,unsintered,unknown,spray,tape,4,141.46,,,1.0
PDMS|unsintered|unknown|spray|tape,PDMS,unsintered,unknown,spray,tape,5,141.96000000000004,,,1.0
PUR|500C|unknown|spray|abrasion,PUR,500C,unknown,spray,abrasion,0,152.685,1.2838796662550125,5.0,0.0
PUR|500C|unknown|spray|abrasion,PUR,500C,unknown,spray,abrasion,1,150.935,3.7796002559469457,5.0,0.0
PUR|500C|unknown|spray|abrasion,PUR,500C,unknown,spray,abrasion,2,152.56,2.2912677602786173,6.0,0.2
PUR|500C|unknown|spray|abrasion,PUR,500C,unknown,spray,abrasion,3,152.18,1.1120794075205993,8.0,0.6
PUR|500C|unknown|spray|abrasion,PUR,500C,unknown,spray,abrasion,4,148.715,,16.0,1.0
PUR|500C|unknown|spray|abrasion,PUR,500C,unknown,spray,abrasion,5,147.89,,,1.0
PUR|500C|unknown|spray|tape,PUR,500C,unknown,spray,tape,0,151.74,0.4997710075667025,5.0,0.0
PUR|500C|unknown|spray|tape,PUR,500C,unknown,spray,tape,1,151.74,4.411051373954592,6.0,0.1
PUR|500C|unknown|spray|tape,PUR,500C,unknown,spray,tape,2,151.1,1.0750256258824702,8.0,0.4
PUR|500C|unknown|spray|tape,PUR,500C,unknown,spray,tape,3,148.07999999999998,,11.0,1.0
PUR|500C|unknown|spray|tape,PUR,500C,unknown,spray,tape,4,144.29000000000002,,17.0,1.0
PUR|500C|unknown|spray|tape,PUR,500C,unknown,spray,tape,5,143.1,,,1.0
PUR|900C|unknown|spray|abrasion,PUR,900C,unknown,spray,abrasion,0,154.46,1.2123544657097227,5.0,0.0
PUR|900C|unknown|spray|abrasion,PUR,900C,unknown,spray,abrasion,1,152.985,1.103155197336497,5.0,0.0
PUR|900C|unknown|spray|abrasion,PUR,900C,unknown,spray,abrasion,2,154.47000000000003,0.8613890161309257,5.0,0.1
PUR|900C|unknown|spray|abrasion,PUR,900C,unknown,spray,abrasion,3,154.825,1.0999159761706494,6.0,0.2
PUR|900C|unknown|spray|abrasion,PUR,900C,unknown,spray,abrasion,4,140.27000000000004,,9.0,0.6
PUR|900C|unknown|spray|abrasion,PUR,900C,unknown,spray,abrasion,5,134.03499999999997,,10.0,1.0
PUR|900C|unknown|spray|abrasion,PUR,900C,unknown,spray,abrasion,10,137.985,,15.0,1.0
PUR|900C|unknown|spray|abrasion,PUR,900C,unknown,spray,abrasion,15,144.51,,,1.0
PUR|900C|unknown|spray|abrasion,PUR,900C,unknown,spray,abrasion,20,148.41500000000002,,,1.0
PUR|900C|unknown|spray|tape,PUR,900C,unknown,spray,tape,0,153.14999999999998,0.9322278062943118,5.0,0.0
PUR|900C|unknown|spray|tape,PUR,900C,unknown,spray,tape,1,152.85,1.9958266670031437,5.0,0.0
PUR|900C|unknown|spray|tape,PUR,900C,unknown,spray,tape,2,155.3,0.837051767676788,6.0,0.2
PUR|900C|unknown|spray|tape,PUR,900C,unknown,spray,tape,3,151.63,3.7707333516157178,7.0,0.4
PUR|900C|unknown|spray|tape,PUR,900C,unknown,spray,tape,4,146.72,,8.0,0.8
PUR|900C|unknown|spray|tape,PUR,900C,unknown,spray,tape,5,145.95000000000002,,10.0,1.0
PUR|900C|unknown|spray|tape,PUR,900C,unknown,spray,tape,10,148.11,,15.0,1.0
PUR|900C|unknown|spray|tape,PUR,900C,unknown,spray,tape,15,146.17,,,1.0
PUR|unsintered|unknown|spray|abrasion,PUR,unsintered,unknown,spray,abrasion,0,154.34499999999997,0.3328235380904346,5.0,0.0
PUR|unsintered|unknown|spray|abrasion,PUR,unsintered,unknown,spray,abrasion,1,151.34500000000003,1.2027125863229629,5.0,0.0
PUR|unsintered|unknown|spray|abrasion,PUR,unsintered,unknown,spray,abrasion,2,148.08500000000004,,7.0,0.9
PUR|unsintered|unknown|spray|abrasion,PUR,unsintered,unknown,spray,abrasion,3,146.05,,11.0,1.0
PUR|unsintered|unknown|spray|abrasion,PUR,unsintered,unknown,spray,abrasion,4,145.08,,19.0,1.0
PUR|unsintered|unknown|spray|abrasion,PUR,unsintered,unknown,spray,abrasion,5,144.29444444444448,,,1.0
PUR|unsintered|unknown|spray|tape,PUR,unsintered,unknown,spray,tape,0,152.17000000000002,1.1329184472934533,5.0,0.0
PUR|unsintered|unknown|spray|tape,PUR,unsintered,unknown,spray,tape,1,150.79,1.491485339506189,8.0,0.3
PUR|unsintered|unknown|spray|tape,PUR,unsintered,unknown,spray,tape,2,143.62,,9.0,1.0
PUR|unsintered|unknown|spray|tape,PUR,unsintered,unknown,spray,tape,3,140.81,,13.0,1.0
PUR|unsintered|unknown|spray|tape,PUR,unsintered,unknown,spray,tape,4,140.52000000000004,,18.0,1.0
PUR|unsintered|unknown|spray|tape,PUR,unsintered,unknown,spray,tape,5,142.17,,,1.0

File: outputs/modeling_dataset.csv
relative_path,width_px,height_px,crop_y_px,pixel_size_um,calibration_source,field_width_um,otsu_threshold,figure_folder,primer,material,sieving,coating_method,test_type,cycle,spray_cycle,view,image_role,condition_key,solid_area_fraction,pore_area_fraction,pore_component_density_per_mm2,pore_euler_density_per_mm2,edge_density_per_um,nearest_neighbor_spacing_um,object_count,eq_diameter_median_um,eq_diameter_iqr_um,circularity_median,aspect_ratio_median,texture_glcm_contrast_mean,texture_glcm_homogeneity_mean,texture_lbp_entropy,texture_laplacian_variance,texture_contrast_scale_1,texture_contrast_scale_2,texture_contrast_scale_3,solid_fraction_sensitivity_min,solid_fraction_sensitivity_max,diameter_sensitivity_min_um,diameter_sensitivity_max_um,failure_flags,analysis_inclusion,contact_angle_deg,hysteresis_deg,rolloff_angle_deg,pinning_fraction
Figure 3/Coating top-view SEM.tif,1024,709,709,1.1165,tiff_metadata,1143.296,0.46090682771682623,Figure 3,unknown,base,unknown,spray,none,,,top,coating,base|unknown|unknown|spray|none|na|sprayna,0.47580907307827924,0.5241909269217208,58.561504140858155,-2433.0647569465973,0.21727939968936272,13.489471844370598,2136.0,10.764037863974309,9.520109567492526,1.0,1.2329803338037013,5.781277964153003,0.4418127598319497,3.259436986717459,0.16259483993053436,2.1386045002537375,6.430359274740701,8.774870117464573,0.40781883594851903,0.5446353799365303,10.157117231996326,11.05501024302332,,True,153.92000000000002,1.3461480636315837,5.0,
Figure 3/High magnification SP coating SEM.tif,1024,709,709,0.011165,tiff_metadata,11.43296,0.4198913671932587,Figure 3,unknown,base,unknown,spray,none,,,top,coating,base|unknown|unknown|spray|none|na|sprayna,0.5373049629760226,0.4626950370239774,7436206.091848594,1624253.0393785192,22.275807866930016,0.12273119426253598,391.0,0.06666422005389822,0.06472772541914026,1.0,1.3939603815328718,4.837341324120434,0.4491242705802052,3.213906225187111,0.1542525738477707,4.837341324120434,,,0.4771795662905501,0.5937307166784203,0.06423924982890653,0.06666422005389822,,True,153.92000000000002,1.3461480636315837,5.0,
Figure 4/sieved SP coating_SEM.tif,1024,709,709,1.1165,tiff_metadata,1143.296,0.4389908532107256,Figure 4,PDMS,base,sieved,spray,none,,,top,coating,base|PDMS|sieved|spray|none|na|sprayna,0.5153605430183357,0.48463945698166433,24.308548888658102,-1109.3537765551243,0.18625658043503113,21.230811087496356,1057.0,20.078471340060972,10.132503870817905,0.9276858030412474,1.3255409621123733,5.436669845350646,0.45906964599458416,3.1955097657327753,0.19163420796394348,1.9380448330942106,5.023800257852259,9.348164445105468,0.4635600317348378,0.5660302252291961,19.02309646634436,21.417200781056376,,True,151.63,,,1.0
Figure 4/unsieved SP coating_SEM_01.tif,1024,709,709,1.1165,tiff_metadata,1143.296,0.40316983631055336,Figure 4,PDMS,base,unsieved,spray,none,,,top,coating,base|PDMS|unsieved|spray|none|na|sprayna,0.41871391264104374,0.5812860873589563,19.888812727083902,-1977.8319323044548,0.1986511509622618,15.814735234579523,1791.0,12.598353400621399,10.287058233766839,0.9765301792254112,1.3002597227939108,5.034343082249556,0.4590377118859916,3.1847002481266915,0.23348945379257202,2.161881639498082,4.983203742825781,7.957943864424805,0.3634079689703808,0.4742664073519041,11.615107926571602,13.451360510517945,,True,153.49,1.7924277461278493,,0.0
Figure 4/unsieved SP coating_SEM_02.tif,1024,709,709,0.4466,tiff_metadata,457.3184,0.38611193199562877,Figure 4,PDMS,base,unsieved,spray,none,,,top,coating,base|PDMS|unsieved|spray|none|na|sprayna,0.44185389853667134,0.5581461014633287,158.83426830657285,-3031.6627733298033,0.46024419359214297,12.330174369791688,470.0,10.015484840252647,9.567279108243152,0.8006554716135295,1.3306263879324862,5.3426971663038545,0.4552332573398377,3.0700555169353234,0.2363201230764389,2.0888610286110696,5.66544842884049,8.273782041460006,0.3968865699929478,0.48411054301833567,9.373706991585482,10.843369911050145,,True,153.49,1.7924277461278493,,0.0
Figure 5/Unsintered SP_Coating after tape test_SEM.tif,1024,709,709,0.4466,tiff_metadata,457.3184,0.36579471718255263,Figure 5,PDMS,unsintered,unknown,spray,tape,1.0,,top,coating,unsintered|PDMS|unknown|spray|tape|1|sprayna,0.3885782131523272,0.6114217868476728,296.9510233557666,-4184.9376779905715,0.5097139137217288,10.383910371643255,598.0,6.694870979339597,8.521797213124803,0.7885244970622721,1.3915622032601016,4.899990154684742,0.46854269448420793,3.0657436221820884,0.2521556317806244,2.169254892274834,5.206488396278472,7.324227175500921,0.3320119666784203,0.4477339342383639,6.60903423456047,6.891195666599452,,True,148.54,,11.0,0.7
Figure 6/900C SP_coating failure after abrasion_magnified_SEM.tif,1024,709,709,0.04466,tiff_metadata,45.73184,0.34537848414526806,Figure 6,PUR,900C,unknown,spray,abrasion,15.0,,top,coating,900C|PUR|unknown|spray|abrasion|15|sprayna,0.29928816995768687,0.7007118300423131,247228.9915380569,-31076.269886068603,4.596643739297763,0.6138299553896357,265.0,0.2938415705331363,0.23373965058495114,0.9235352458594918,1.6434510005830674,3.8876053408467337,0.5268826987114127,3.1065749653628787,0.1702011078596115,3.2841424528727186,4.491068228820749,,0.24968595733427362,0.3493283894569817,0.280578652377273,0.31064586446856945,,True,144.51,,,1.0
Figure 6/900C SP_coating failure after abrasion_SEM.tif,1024,709,709,0.4466,tiff_metadata,457.3184,0.35371768974607676,Figure 6,PUR,900C,unknown,spray,abrasion,15.0,,top,coating,900C|PUR|unknown|spray|abrasion|15|sprayna,0.28734490699929477,0.7126550930007052,276.23351009838757,-4095.1617872085953,0.48908405350060663,9.54051404730972,537.0,4.807225272862896,7.685568024430735,0.7731645360369906,1.4981890983104535,3.805009108825496,0.5195154832175805,3.064731647343223,0.19878916442394257,1.6854872184270906,3.8587665712547436,5.870773536794652,0.24060351287023976,0.34335882404795487,4.754105131057737,5.212735235868941,,True,144.51,,,1.0
Supplementary Figure S4/SP dip coating_SEM.tif,1024,709,709,0.4466,tiff_metadata,457.3184,0.3678071984586495,Supplementary Figure S4,unknown,base,unknown,dip,none,,,top,coating,base|unknown|unknown|dip|none|na|sprayna,0.4883418547249647,0.5116581452750353,283.1393478508473,-4233.278542257789,0.4940217730721445,9.227036334325584,657.0,6.394207360230821,7.383406500853267,0.8363754968426208,1.3766973508735774,5.54405173729442,0.4492928090349491,3.124275898657156,0.23264183104038239,2.191165559744848,6.081551862705239,8.359437789433173,0.44421197328984485,0.5306935384344147,6.171907486155937,7.00087675909709,,True,153.45999999999998,2.0797338935574126,5.0,
Supplementary Figure S7/sieved SP coating_PUR_SEM.tif,1024,709,709,1.1165,tiff_metadata,1143.296,0.36534219933537315,Supplementary Figure S7,PUR,base,sieved,spray,none,,,top,coating,base|PUR|sieved|spray|none|na|sprayna,0.46299117374823695,0.537008826251763,41.98749353495491,-1033.1133277679692,0.19239650056183782,21.07414273307097,1005.0,18.897530100932098,9.891667749353006,0.8502478895140003,1.412794543284973,4.6039383408001955,0.47809389273850833,3.1436763080033208,0.2437341958284378,1.9900464766374908,4.198333281018194,7.623435264744903,0.4092320279442877,0.5145368697108603,17.502191897742726,20.23595195907343,,True,150.04000000000002,,,1.0
Supplementary Figure S7/unsieved SP coating_PUR_SEM.tif,1024,709,709,1.1165,tiff_metadata,1143.296,0.3437867479888155,Supplementary Figure S7,PUR,base,unsieved,spray,none,,,top,coating,base|PUR|unsieved|spray|none|na|sprayna,0.40212474656205927,0.5978752534379408,23.20361484826455,-1609.8888968534025,0.1986301787617081,16.54387576684764,1439.0,11.885262827644343,11.590645918057778,0.9235352458594919,1.3578358595561957,4.624058727573324,0.4851936914543502,3.1276241968207033,0.2713145613670349,2.1513428272519772,4.264120950882967,7.456712404585027,0.3551836323166432,0.4489804632404795,11.268309843342037,12.847701479497227,,True,153.14999999999998,0.9322278062943118,5.0,0.0

File: outputs/properties_clean.csv
relative_path,sha256,contact_angle_deg,contact_angle_sd_deg,n_contact_angle,contact_angle_value_source,hysteresis_deg,rolloff_angle_deg,pinning_fraction,figure_folder,primer,material,sieving,coating_method,test_type,cycle,spray_cycle,view,image_role,condition_key,duplicate_sha256
Figure 3/Contact angle_ hysteresis_roll-off angle.xlsx,3ac771a947ff813ffbdfb6a8b623ce1a5f4aa1a1ad8aa40a0dcd255ee6119832,153.92000000000002,0.9444907310066367,5,reported_CA_Stabw,1.3461480636315837,5.0,,Figure 3,unknown,base,unknown,spray,none,,,top,other,base|unknown|unknown|spray|none|na|sprayna,False
Figure 4/Sieved SP contact angle and pinning fraction.xlsx,47cd5565c23699ce8e33b9866b148d4e275098fd1e3859a05b2ab44f91e84244,151.63,0.7345046655973397,5,reported_CA_Stabw,,,1.0,Figure 4,PDMS,base,sieved,spray,none,,,top,particle,base|PDMS|sieved|spray|none|na|sprayna,False
Figure 4/Unsieved SP contact angle_hysteresis_ pinning fraction.xlsx,c16765f7e432a0e892501f3328deb95174cd2dc6ed3fe71a3813ebb4936f679e,153.49,0.6389760849740129,5,reported_CA_Stabw,1.7924277461278493,,0.0,Figure 4,PDMS,base,unsieved,spray,none,,,top,particle,base|PDMS|unsieved|spray|none|na|sprayna,False
Figure 5/500C SP coatings_abrasion and tape tesing_wetting data/500C SP_Abrasion test cycle_0_wetting data.xlsx,d881c114e5e0eb7fc3934d87f90778419f24a57b0893c48dba043b6826bac8dc,152.76,1.6927205709370692,10,reported_CA_Stabw,2.635206402061692,5.0,0.0,Figure 5,PDMS,500C,unknown,spray,abrasion,0.0,,top,coating,500C|PDMS|unknown|spray|abrasion|0|sprayna,False
Figure 5/500C SP coatings_abrasion and tape tesing_wetting data/500C SP_Abrasion test cycle_1_wetting data.xlsx,883b8f64b8715ae2d43a2b2df8da50f7fef5a6194058c3b4d7613bf71e0b0eab,152.875,2.201673836449725,10,reported_CA_Stabw,2.3003589437338974,6.0,0.2,Figure 5,PDMS,500C,unknown,spray,abrasion,1.0,,top,coating,500C|PDMS|unknown|spray|abrasion|1|sprayna,False
Figure 5/500C SP coatings_abrasion and tape tesing_wetting data/500C SP_Abrasion test cycle_2_wetting data.xlsx,193b58586bd52963e8c04c0dc9265fab57b17fff87b3d72a074ebd219238f779,150.94,2.339484340073441,10,reported_CA_Stabw,3.8133099159036705,7.0,0.3,Figure 5,PDMS,500C,unknown,spray,abrasion,2.0,,top,coating,500C|PDMS|unknown|spray|abrasion|2|sprayna,False
Figure 5/500C SP coatings_abrasion and tape tesing_wetting data/500C SP_Abrasion test cycle_3_wetting data.xlsx,e5979467b9b58c1d14207ea63558caa016721bf689e0c9c28a049f6eb55fd62e,149.675,2.217251962868489,10,reported_CA_Stabw,,11.0,0.8,Figure 5,PDMS,500C,unknown,spray,abrasion,3.0,,top,coating,500C|PDMS|unknown|spray|abrasion|3|sprayna,False
Figure 5/500C SP coatings_abrasion and tape tesing_wetting data/500C SP_Abrasion test cycle_4_wetting data.xlsx,18b54227c61b695c64c167360531ec0381801c427342f4bcfb20d833451c10ad,145.98333333333332,3.049605378945859,10,reported_CA_Stabw,,18.0,1.0,Figure 5,PDMS,500C,unknown,spray,abrasion,4.0,,top,coating,500C|PDMS|unknown|spray|abrasion|4|sprayna,False
Figure 5/500C SP coatings_abrasion and tape tesing_wetting data/500C SP_Abrasion test cycle_5_wetting data.xlsx,a931664f1dbad1bfed1ab5af493abe9ece043b50808976a27b9943347f3022c8,145.70999999999998,1.1661723815095897,10,reported_CA_Stabw,,,1.0,Figure 5,PDMS,500C,unknown,spray,abrasion,5.0,,top,coating,500C|PDMS|unknown|spray|abrasion|5|sprayna,False
Figure 5/500C SP coatings_abrasion and tape tesing_wetting data/500C SP_Tape test cycle_0_wetting data.xlsx,49a2140d5b2a9217b660eef16dca05359b65f56557b8fbf70bc59ce467762c15,154.0,1.5319217601684625,5,reported_CA_Stabw,3.3722915128240722,5.0,0.0,Figure 5,PDMS,500C,unknown,spray,tape,0.0,,top,coating,500C|PDMS|unknown|spray|tape|0|sprayna,False
Figure 5/500C SP coatings_abrasion and tape tesing_wetting data/500C SP_Tape test cycle_1_wetting data.xlsx,54ceb11bcbeaffeb56984395523f6df2703902b9eaa36eb584245cf8c404ab39,152.67000000000002,1.8120498957444855,5,reported_CA_Stabw,4.703726370788426,7.0,0.3,Figure 5,PDMS,500C,unknown,spray,tape,1.0,,top,coating,500C|PDMS|unknown|spray|tape|1|sprayna,False
Figure 5/500C SP coatings_abrasion and tape tesing_wetting data/500C SP_Tape test cycle_2_wetting data.xlsx,f06c090eeb5b920e2ffda686f5569caef7f509fbcfc6cd3ca6e70ecea5288929,151.2,1.133463662985965,5,reported_CA_Stabw,4.281491393190379,10.0,0.5,Figure 5,PDMS,500C,unknown,spray,tape,2.0,,top,coating,500C|PDMS|unknown|spray|tape|2|sprayna,False
Figure 5/500C SP coatings_abrasion and tape tesing_wetting data/500C SP_Tape test cycle_3_wetting data.xlsx,df5e41daa24d2a1d4d2b19dab2325fa9e949ec9cd83034b62231797fd23d5ba1,143.82999999999998,2.203638104469712,5,reported_CA_Stabw,,,1.0,Figure 5,PDMS,500C,unknown,spray,tape,3.0,,top,coating,500C|PDMS|unknown|spray|tape|3|sprayna,False
Figure 5/500C SP coatings_abrasion and tape tesing_wetting data/500C SP_Tape test cycle_4_wetting data.xlsx,1f238f1233b3b326b8b53171aa10af32bcd91cf0607c162e32699db9c591f035,142.82,2.281376124461958,5,reported_CA_Stabw,,,1.0,Figure 5,PDMS,500C,unknown,spray,tape,4.0,,top,coating,500C|PDMS|unknown|spray|tape|4|sprayna,False
Figure 5/500C SP coatings_abrasion and tape tesing_wetting data/500C SP_Tape test cycle_5_wetting data.xlsx,61cb792c62b1a3cadfc68514515b8692db8ea1b5c724e2ae5e71fe6827f3ad3f,140.48000000000002,1.379169899283193,5,reported_CA_Stabw,,,1.0,Figure 5,PDMS,500C,unknown,spray,tape,5.0,,top,coating,500C|PDMS|unknown|spray|tape|5|sprayna,False
Figure 5/900C SP coatings_abrasion and tape tesing_wetting data/Cycle 0/Abrasion.xlsx,812aaf45e454011161e275c24ef96d9d0dd48282dff7eb66505ec40293202e91,155.29000000000002,2.497960648501661,10,reported_CA_Stabw,2.9977113965469186,5.0,0.0,Figure 5,PDMS,900C,unknown,spray,abrasion,0.0,,top,coating,900C|PDMS|unknown|spray|abrasion|0|sprayna,False
Figure 5/900C SP coatings_abrasion and tape tesing_wetting data/Cycle 0/Tape.xlsx,d26dc62c479131e9bb0143943da7e477531cf247dc5416ea884990a6ed0caace,153.49,0.6389760849740129,5,reported_CA_Stabw,1.4984218648473018,5.0,0.0,Figure 5,PDMS,900C,unknown,spray,tape,0.0,,top,coating,900C|PDMS|unknown|spray|tape|0|sprayna,False
Figure 5/900C SP coatings_abrasion and tape tesing_wetting data/Cycle 1/Abrasion.xlsx,411f78dc27c35c6c19772cf5c3f1546da2928e4fcf0536d1e5eb3cd6f428cfbe,155.395,1.4758223130135242,10,reported_CA_Stabw,1.0261535942128035,5.0,0.0,Figure 5,PDMS,900C,unknown,spray,abrasion,1.0,,top,coating,900C|PDMS|unknown|spray|abrasion|1|sprayna,False
Figure 5/900C SP coatings_abrasion and tape tesing_wetting data/Cycle 1/Tape.xlsx,53d9dcbeb11a74ddea22fc10723ff962aa9257bb1e813e664733b21b86e9cd41,154.68,1.7829788362357948,5,reported_CA_Stabw,1.1474396519373233,5.0,0.0,Figure 5,PDMS,900C,unknown,spray,tape,1.0,,top,coating,900C|PDMS|unknown|spray|tape|1|sprayna,False
Figure 5/900C SP coatings_abrasion and tape tesing_wetting data/Cycle 10/Abrasion.xlsx,3fef3d4d7fd43659947937a8b72ce97a5d10f6b025948ad88d91ca72763ad217,151.185,1.4402648331960148,10,reported_CA_Stabw,,10.0,1.0,Figure 5,PDMS,900C,unknown,spray,abrasion,10.0,,top,coating,900C|PDMS|unknown|spray|abrasion|10|sprayna,False
Figure 5/900C SP coatings_abrasion and tape tesing_wetting data/Cycle 10/Tape.xlsx,e71cae6b978f2be80af303e83b240df13735e5e52dd2b16c446e2c3a607891c8,137.16,7.15615120019135,5,computed_static_replicates,,,1.0,Figure 5,PDMS,900C,unknown,spray,tape,10.0,,top,coating,900C|PDMS|unknown|spray|tape|10|sprayna,False
Figure 5/900C SP coatings_abrasion and tape tesing_wetting data/Cycle 15/Abrasion.xlsx,b2d29dab84e07638c69d7261805e3a04909d668a492147f77189cfa79f110897,150.9,1.4957346764123018,10,computed_static_replicates,,14.0,1.0,Figure 5,PDMS,900C,unknown,spray,abrasion,15.0,,top,coating,900C|PDMS|unknown|spray|abrasion|15|sprayna,False
Figure 5/900C SP coatings_abrasion and tape tesing_wetting data/Cycle 2/Abrasion.xlsx,ae3e9b3d0b57ef0d94ef52c38c2221c72595b096c6b379e3c9ad71f52c8b83c6,154.89999999999998,0.9269587443534624,10,reported_CA_Stabw,2.6456632774054185,5.0,0.1,Figure 5,PDMS,900C,unknown,spray,abrasion,2.0,,top,coating,900C|PDMS|unknown|spray|abrasion|2|sprayna,False
Figure 5/900C SP coatings_abrasion and tape tesing_wetting data/Cycle 2/Tape.xlsx,944f3430c64bb29aa8d571fb3f08f59ba32c7023af70697c6ebc0597274cb059,154.73999999999998,2.2421804525469478,5,reported_CA_Stabw,1.6779706790123232,5.0,0.0,Figure 5,PDMS,900C,unknown,spray,tape,2.0,,top,coating,900C|PDMS|unknown|spray|tape|2|sprayna,False
Figure 5/900C SP coatings_abrasion and tape tesing_wetting data/Cycle 20/Abrasion.xlsx,794b37772e6f43c2f7930f43d0daa40a984a477755738c273fef84d457d7f534,142.41,1.0524574417365642,10,computed_static_replicates,,,1.0,Figure 5,PDMS,900C,unknown,spray,abrasion,20.0,,top,coating,900C|PDMS|unknown|spray|abrasion|20|sprayna,False
Figure 5/900C SP coatings_abrasion and tape tesing_wetting data/Cycle 3/Abrasion.xlsx,b332b2ab013fab51ce004a0d6cc9d19b87c75e1ac4878b8914e446bfc92d84b4,153.875,0.8697636200129797,10,reported_CA_Stabw,2.5789683054442323,5.0,0.2,Figure 5,PDMS,900C,unknown,spray,abrasion,3.0,,top,coating,900C|PDMS|unknown|spray|abrasion|3|sprayna,False
Figure 5/900C SP coatings_abrasion and tape tesing_wetting data/Cycle 3/Tape.xlsx,e8ad2de58ec039b607254eac5ff71ba161c3ab1d216be76a506be1b650846803,150.17,1.1952661717349418,5,reported_CA_Stabw,1.208607251603932,5.0,0.1,Figure 5,PDMS,900C,unknown,spray,tape,3.0,,top,coating,900C|PDMS|unknown|spray|tape|3|sprayna,False
Figure 5/900C SP coatings_abrasion and tape tesing_wetting data/Cycle 4/Abrasion.xlsx,5ff675afbad83196b17e16d81c5e5ba881defc27b620c5096b6206c0d14d1b4c,152.48,1.3681608695452436,10,reported_CA_Stabw,1.97698620940904,5.0,0.7,Figure 5,PDMS,900C,unknown,spray,abrasion,4.0,,top,coating,900C|PDMS|unknown|spray|abrasion|4|sprayna,False
Figure 5/900C SP coatings_abrasion and tape tesing_wetting data/Cycle 4/Tape.xlsx,4dfe25d91fad8cc08cea6d09c4d40c6aeb2507567b2a4732fbd10cce156064a8,147.51000000000002,3.008671735121043,6,reported_CA_Stabw,2.3766405878905723,5.0,0.4,Figure 5,PDMS,900C,unknown,spray,tape,4.0,,top,coating,900C|PDMS|unknown|spray|tape|4|sprayna,False
Figure 5/900C SP coatings_abrasion and tape tesing_wetting data/Cycle 5/Abrasion.xlsx,12d61aa7817d313c7db91adbf9ebddc721015fab71e8ef0fab27b97945fdcd2c,150.58500000000004,1.726143889144121,10,reported_CA_Stabw,,8.0,1.0,Figure 5,PDMS,900C,unknown,spray,abrasion,5.0,,top,coating,900C|PDMS|unknown|spray|abrasion|5|sprayna,False
Figure 5/900C SP coatings_abrasion and tape tesing_wetting data/Cycle 5/Tape.xlsx,3ae421822b28d53473e77186d28fbfbb087c87e898d15909db9e9216b9d467f4,146.24,4.695414658367435,5,reported_CA_Stabw,,7.0,1.0,Figure 5,PDMS,900C,unknown,spray,tape,5.0,,top,coating,900C|PDMS|unknown|spray|tape|5|sprayna,False
Figure 5/Unsintered SP coating_abrasion and tape tesing_wetting data/No calcination_Abrasion test cycle_0_wetting data.xlsx,dfdb685715ffc319371a9545a6aed165321021e8ae1ce3cfad11700e98ee8ce6,151.955,1.1739862874916605,10,reported_CA_Stabw,3.794839529960973,5.0,0.0,Figure 5,PDMS,unsintered,unknown,spray,abrasion,0.0,,top,coating,unsintered|PDMS|unknown|spray|abrasion|0|sprayna,False
Figure 5/Unsintered SP coating_abrasion and tape tesing_wetting data/No calcination_Abrasion test cycle_1_wetting data.xlsx,dfb7618bd3231db53e5e33bdaaecfd6c4a233cf08d507725d4e7d0babd160efc,152.125,1.4240940642163302,10,reported_CA_Stabw,2.632781608132018,6.0,0.1,Figure 5,PDMS,unsintered,unknown,spray,abrasion,1.0,,top,coating,unsintered|PDMS|unknown|spray|abrasion|1|sprayna,False
Figure 5/Unsintered SP coating_abrasion and tape tesing_wetting data/No calcination_Abrasion test cycle_2_wetting data.xlsx,20c26fa4ff540c0c42ee945a9ab82ead76540166f1369ecbe505d49d3b4f4b06,149.70499999999998,2.028933181649708,10,reported_CA_Stabw,,12.0,1.0,Figure 5,PDMS,unsintered,unknown,spray,abrasion,2.0,,top,coating,unsintered|PDMS|unknown|spray|abrasion|2|sprayna,False
Figure 5/Unsintered SP coating_abrasion and tape tesing_wetting data/No calcination_Abrasion test cycle_3_wetting data.xlsx,b21ffe7f6d4202d435e0b2dd816c79af63bbda17110ed96acd384e28e0bd3000,143.78000000000003,4.190195332248179,10,reported_CA_Stabw,,17.0,1.0,Figure 5,PDMS,unsintered,unknown,spray,abrasion,3.0,,top,coating,unsintered|PDMS|unknown|spray|abrasion|3|sprayna,False
Figure 5/Unsintered SP coating_abrasion and tape tesing_wetting data/No calcination_Abrasion test cycle_4_wetting data.xlsx,3db59cc2b2b606c6e5b71a0ef7857e65e9c75d69f2f7102a0f04410210873a80,145.04,1.6012964289615659,10,reported_CA_Stabw,,,1.0,Figure 5,PDMS,unsintered,unknown,spray,abrasion,4.0,,top,coating,unsintered|PDMS|unknown|spray|abrasion|4|sprayna,False
Figure 5/Unsintered SP coating_abrasion and tape tesing_wetting data/No calcination_Abrasion test cycle_5_wetting data.xlsx,7d6488af90dcf8c748f9ad9c6b1d28f549d93b80e6a4df87f397e2520399aca8,143.73000000000002,1.3070062487379461,10,reported_CA_Stabw,,,1.0,Figure 5,PDMS,unsintered,unknown,spray,abrasion,5.0,,top,coating,unsintered|PDMS|unknown|spray|abrasion|5|sprayna,False
Figure 5/Unsintered SP coating_abrasion and tape tesing_wetting data/No calcination_Tape test cycle_0_wetting data.xlsx,21c4ad8b14437a558ebbe876e0f8e8187d09a6904ee0b60bc20801cbbb9bba7c,153.26999999999998,1.7866169147301816,5,reported_CA_Stabw,2.3748115126809637,5.0,0.0,Figure 5,PDMS,unsintered,unknown,spray,tape,0.0,,top,coating,unsintered|PDMS|unknown|spray|tape|0|sprayna,False
Figure 5/Unsintered SP coating_abrasion and tape tesing_wetting data/No calcination_Tape test cycle_1_wetting data.xlsx,bc6d21a04b2242a7d90de3890470c7069d00b0be151db0661c59149e00e23f56,148.54,2.57376791504588,5,reported_CA_Stabw,,11.0,0.7,Figure 5,PDMS,unsintered,unknown,spray,tape,1.0,,top,coating,unsintered|PDMS|unknown|spray|tape|1|sprayna,False
Figure 5/Unsintered SP coating_abrasion and tape tesing_wetting data/No calcination_Tape test cycle_2_wetting data.xlsx,ca8068dbd2907053d5cd63afbb4d65417f3a9c1bf9b40d6602adeb16ce7bf2bd,143.26999999999998,4.54129457066924,5,reported_CA_Stabw,,,1.0,Figure 5,PDMS,unsintered,unknown,spray,tape,2.0,,top,coating,unsintered|PDMS|unknown|spray|tape|2|sprayna,False
Figure 5/Unsintered SP coating_abrasion and tape tesing_wetting data/No calcination_Tape test cycle_3_wetting data.xlsx,ddfe82f14f05bd224f21319ca5485740e2cf6c20b3fc3805038000cdca5eae81,141.64,1.7372712297266588,5,reported_CA_Stabw,,,1.0,Figure 5,PDMS,unsintered,unknown,spray,tape,3.0,,top,coating,unsintered|PDMS|unknown|spray|tape|3|sprayna,False
Figure 5/Unsintered SP coating_abrasion and tape tesing_wetting data/No calcination_Tape test cycle_4_wetting data.xlsx,e8d44fe094cd2482882af9b59c7e302092fcd0a4ac448b6578447ce20e4047ca,141.46,0.6190302306637745,5,reported_CA_Stabw,,,1.0,Figure 5,PDMS,unsintered,unknown,spray,tape,4.0,,top,coating,unsintered|PDMS|unknown|spray|tape|4|sprayna,False
Figure 5/Unsintered SP coating_abrasion and tape tesing_wetting data/No calcination_Tape test cycle_5_wetting data.xlsx,2b7bced9c0f5f5f737cd177564c56df6fc37fffa9274619b9c34f7a4c54adb84,141.96000000000004,0.8397313625077556,5,reported_CA_Stabw,,,1.0,Figure 5,PDMS,unsintered,unknown,spray,tape,5.0,,top,coating,unsintered|PDMS|unknown|spray|tape|5|sprayna,False
Figure 6/500C SP coatings_abrasion and tape tesing_wetting data/500C SP_Abrasion test cycle_0_wetting data.xlsx,6b5bbe54ff5b92e8c712b22d8612a6203a79ad9b23720f5adee8af50afc914ae,152.685,1.444891978911577,10,reported_CA_Stabw,1.2838796662550123,5.0,0.0,Figure 6,PUR,500C,unknown,spray,abrasion,0.0,,top,coating,500C|PUR|unknown|spray|abrasion|0|sprayna,False
Figure 6/500C SP coatings_abrasion and tape tesing_wetting data/500C SP_Abrasion test cycle_1_wetting data.xlsx,72486c7ac722988fec64ed5786c58997c3fe0c11372f0d6291099ea0de6c5b9d,150.935,1.6241290625989513,10,reported_CA_Stabw,3.7796002559469457,5.0,0.0,Figure 6,PUR,500C,unknown,spray,abrasion,1.0,,top,coating,500C|PUR|unknown|spray|abrasion|1|sprayna,False
Figure 6/500C SP coatings_abrasion and tape tesing_wetting data/500C SP_Abrasion test cycle_2_wetting data.xlsx,d60a54441078a158dee20c35332fdfaca03fda82c2ad8511016d12b0da4dd1e4,152.56,1.4221262581742362,10,reported_CA_Stabw,2.2912677602786173,6.0,0.2,Figure 6,PUR,500C,unknown,spray,abrasion,2.0,,top,coating,500C|PUR|unknown|spray|abrasion|2|sprayna,False
Figure 6/500C SP coatings_abrasion and tape tesing_wetting data/500C SP_Abrasion test cycle_3_wetting data.xlsx,e75d5b8686babe69855db219ecf429a650301e0a7955a002684aa1d56beb4ce8,152.18,1.7702270210040854,10,reported_CA_Stabw,1.1120794075205993,8.0,0.6,Figure 6,PUR,500C,unknown,spray,abrasion,3.0,,top,coating,500C|PUR|unknown|spray|abrasion|3|sprayna,False
Figure 6/500C SP coatings_abrasion and tape tesing_wetting data/500C SP_Abrasion test cycle_4_wetting data.xlsx,b82603834e1a0c4c204f47a993bafcb012109589f4236ab53807e3e72fd72791,148.715,5.084734667031151,10,reported_CA_Stabw,,16.0,1.0,Figure 6,PUR,500C,unknown,spray,abrasion,4.0,,top,coating,500C|PUR|unknown|spray|abrasion|4|sprayna,False
Figure 6/500C SP coatings_abrasion and tape tesing_wetting data/500C SP_Abrasion test cycle_5_wetting data.xlsx,1c4fbbc5e504d37af77ed230ef69acdcaf2858c0e85f5892c067febc1088372b,147.89,2.7713487918726365,10,reported_CA_Stabw,,,1.0,Figure 6,PUR,500C,unknown,spray,abrasion,5.0,,top,coating,500C|PUR|unknown|spray|abrasion|5|sprayna,False
Figure 6/500C SP coatings_abrasion and tape tesing_wetting data/500C SP_Tape test cycle_0_wetting data.xlsx,389f53121557a26d8142adeaaa5a3d1e399a580785873e023568ad8d537bd0be,151.74,1.331339969203051,5,reported_CA_Stabw,0.4997710075667025,5.0,0.0,Figure 6,PUR,500C,unknown,spray,tape,0.0,,top,coating,500C|PUR|unknown|spray|tape|0|sprayna,False
Figure 6/500C SP coatings_abrasion and tape tesing_wetting data/500C SP_Tape test cycle_1_wetting data.xlsx,92cd15f655f4ade1e6dd7df7a2a8bd3cf9b6c95acd2d3d96acbfdbd461c9e3ca,151.74,1.33134,5,reported_CA_Stabw,4.411051373954592,6.0,0.1,Figure 6,PUR,500C,unknown,spray,tape,1.0,,top,coating,500C|PUR|unknown|spray|tape|1|sprayna,False
Figure 6/500C SP coatings_abrasion and tape tesing_wetting data/500C SP_Tape test cycle_2_wetting data.xlsx,70bc48e295a5ee695d8db3198281b1aadbdb1b6ac1f83263d96b2a0d1af1c148,151.1,1.184215007133,5,reported_CA_Stabw,1.0750256258824702,8.0,0.4,Figure 6,PUR,500C,unknown,spray,tape,2.0,,top,coating,500C|PUR|unknown|spray|tape|2|sprayna,False
Figure 6/500C SP coatings_abrasion and tape tesing_wetting data/500C SP_Tape test cycle_3_wetting data.xlsx,c1b0b1253f9df37181434eb487f3c6db04cb579d19b3e80109b399177402f7e1,148.07999999999998,2.5965336783040853,5,reported_CA_Stabw,,11.0,1.0,Figure 6,PUR,500C,unknown,spray,tape,3.0,,top,coating,500C|PUR|unknown|spray|tape|3|sprayna,False
Figure 6/500C SP coatings_abrasion and tape tesing_wetting data/500C SP_Tape test cycle_4_wetting data.xlsx,aafd07b9825d569007a5d96b70c3dc449bffae74132e9b3be874f84bf9ba045c,144.29000000000002,3.541498894978578,5,reported_CA_Stabw,,17.0,1.0,Figure 6,PUR,500C,unknown,spray,tape,4.0,,top,coating,500C|PUR|unknown|spray|tape|4|sprayna,False
Figure 6/500C SP coatings_abrasion and tape tesing_wetting data/500C SP_Tape test cycle_5_wetting data.xlsx,24bd7d3762159af3063d9bf9848b8942403d7e02c814b4b2fef699820adf4588,143.1,3.1570751664005843,5,reported_CA_Stabw,,,1.0,Figure 6,PUR,500C,unknown,spray,tape,5.0,,top,coating,500C|PUR|unknown|spray|tape|5|sprayna,False
Figure 6/900C SP coatings_abrasion and tape tesing_wetting data/Cycle 0/Abrasion.xlsx,e63e4db9a13ac29b6384f83eb212d6e33ad1aeadf52926c2609a9cd8c9e38ead,154.46,1.5111168224124754,10,reported_CA_Stabw,1.2123544657097227,5.0,0.0,Figure 6,PUR,900C,unknown,spray,abrasion,0.0,,top,coating,900C|PUR|unknown|spray|abrasion|0|sprayna,False
Figure 6/900C SP coatings_abrasion and tape tesing_wetting data/Cycle 0/Tape.xlsx,f26fad879658a0d5d2171526242c1fec4385ff4ced9a41ab4cab7c1292f40569,153.14999999999998,0.7598469541909326,5,reported_CA_Stabw,0.9322278062943118,5.0,0.0,Figure 6,PUR,900C,unknown,spray,tape,0.0,,top,coating,900C|PUR|unknown|spray|tape|0|sprayna,False
Figure 6/900C SP coatings_abrasion and tape tesing_wetting data/Cycle 1/Abrasion.xlsx,e14c8da4af0e67cb4fe17859a0608a47ab8793c92b9663e19a9dfe7e5abe8dd3,152.985,1.1504993576462381,10,reported_CA_Stabw,1.103155197336497,5.0,0.0,Figure 6,PUR,900C,unknown,spray,abrasion,1.0,,top,coating,900C|PUR|unknown|spray|abrasion|1|sprayna,False
Figure 6/900C SP coatings_abrasion and tape tesing_wetting data/Cycle 1/Tape.xlsx,20f9e42f97f8aa6b895765f607603b786df88f384324cd1fae028ace388378a2,152.85,2.4097574809095557,5,reported_CA_Stabw,1.9958266670031435,5.0,0.0,Figure 6,PUR,900C,unknown,spray,tape,1.0,,top,coating,900C|PUR|unknown|spray|tape|1|sprayna,False
Figure 6/900C SP coatings_abrasion and tape tesing_wetting data/Cycle 10/Abrasion.xlsx,3aa87752aa39f123d3723ed5ca12507b0267a3099864122c95380117f68df28b,137.985,4.8968713307593505,10,reported_CA_Stabw,,15.0,1.0,Figure 6,PUR,900C,unknown,spray,abrasion,10.0,,top,coating,900C|PUR|unknown|spray|abrasion|10|sprayna,False
Figure 6/900C SP coatings_abrasion and tape tesing_wetting data/Cycle 10/Tape.xlsx,4a38ae3e56f41f561c815b97a602179afb686166e4c51999d373f3e8d05f5214,148.11,1.6099222533754185,5,reported_CA_Stabw,,15.0,1.0,Figure 6,PUR,900C,unknown,spray,tape,10.0,,top,coating,900C|PUR|unknown|spray|tape|10|sprayna,False
Figure 6/900C SP coatings_abrasion and tape tesing_wetting data/Cycle 15/Abrasion.xlsx,1ee2d2e78bc72fccdf3f29573a9750f4aeefc5a0d49fc7592ba8d63048ac02eb,144.51,5.879710877245577,10,computed_static_replicates,,,1.0,Figure 6,PUR,900C,unknown,spray,abrasion,15.0,,top,coating,900C|PUR|unknown|spray|abrasion|15|sprayna,False
Figure 6/900C SP coatings_abrasion and tape tesing_wetting data/Cycle 15/Tape.xlsx,2ffef18a9a98087684a5abc9b3dcec6c88dd66ef59b3473071db1d1fdbd609d6,146.17,4.619740252438437,5,computed_static_replicates,,,1.0,Figure 6,PUR,900C,unknown,spray,tape,15.0,,top,coating,900C|PUR|unknown|spray|tape|15|sprayna,False
Figure 6/900C SP coatings_abrasion and tape tesing_wetting data/Cycle 2/Abrasion.xlsx,cfa87b0dfd17626b41f708e8235f1bd533cff86af55f0a05105fef901492dec6,154.47000000000003,1.5181818887535905,10,reported_CA_Stabw,0.8613890161309257,5.0,0.1,Figure 6,PUR,900C,unknown,spray,abrasion,2.0,,top,coating,900C|PUR|unknown|spray|abrasion|2|sprayna,False
Figure 6/900C SP coatings_abrasion and tape tesing_wetting data/Cycle 2/Tape.xlsx,9da9560a743311d8b8a68577edae78cd552ee9d689e076bc739eb3737685ecaa,155.3,1.3105570171002712,5,reported_CA_Stabw,0.837051767676788,6.0,0.2,Figure 6,PUR,900C,unknown,spray,tape,2.0,,top,coating,900C|PUR|unknown|spray|tape|2|sprayna,False
Figure 6/900C SP coatings_abrasion and tape tesing_wetting data/Cycle 20/Abrasion.xlsx,767cbaea2a7dca6ae1dd3b261471976589674ab3e0e285399db5ddbb0aea2c9f,148.41500000000002,5.641219824746338,10,computed_static_replicates,,,1.0,Figure 6,PUR,900C,unknown,spray,abrasion,20.0,,top,coating,900C|PUR|unknown|spray|abrasion|20|sprayna,False
Figure 6/900C SP coatings_abrasion and tape tesing_wetting data/Cycle 3/Abrasion.xlsx,6ab8ed479bcc918d04f30cbf6e0d3cacc5b6a64a1da1f93317c185cee98e1f46,154.825,1.9894327479948966,10,reported_CA_Stabw,1.0999159761706494,6.0,0.2,Figure 6,PUR,900C,unknown,spray,abrasion,3.0,,top,coating,900C|PUR|unknown|spray|abrasion|3|sprayna,False
Figure 6/900C SP coatings_abrasion and tape tesing_wetting data/Cycle 3/Tape.xlsx,911a95b53b4924eda48dded3b68693509f76845e7368b3decb660c03c6609130,151.63,1.5759943940096708,5,reported_CA_Stabw,3.7707333516157178,7.0,0.4,Figure 6,PUR,900C,unknown,spray,tape,3.0,,top,coating,900C|PUR|unknown|spray|tape|3|sprayna,False
Figure 6/900C SP coatings_abrasion and tape tesing_wetting data/Cycle 4/Abrasion.xlsx,984551cc123ec18c9310322ca763d533a7872dbf7bcb20b66a3b9985d7b3bf0b,140.27000000000004,4.1524136407051735,10,reported_CA_Stabw,,9.0,0.6,Figure 6,PUR,900C,unknown,spray,abrasion,4.0,,top,coating,900C|PUR|unknown|spray|abrasion|4|sprayna,False
Figure 6/900C SP coatings_abrasion and tape tesing_wetting data/Cycle 4/Tape.xlsx,682eb7f9a82a2fcb771fd33471a90f180610a5652a44d9a3c69d03feefa22b00,146.72,3.745986378082258,5,reported_CA_Stabw,,8.0,0.8,Figure 6,PUR,900C,unknown,spray,tape,4.0,,top,coating,900C|PUR|unknown|spray|tape|4|sprayna,False
Figure 6/900C SP coatings_abrasion and tape tesing_wetting data/Cycle 5/Abrasion.xlsx,98a789c7477142165120babafb431b2787f4e6523e4cc8299b7d0964a11f1583,134.03499999999997,12.899712879995544,10,reported_CA_Stabw,,10.0,1.0,Figure 6,PUR,900C,unknown,spray,abrasion,5.0,,top,coating,900C|PUR|unknown|spray|abrasion|5|sprayna,False
Figure 6/900C SP coatings_abrasion and tape tesing_wetting data/Cycle 5/Tape.xlsx,5614f49733e3a09169d47b022dd0355a5fb07e19d600f5dae6f274697e8d9ce8,145.95000000000002,9.676878986442961,5,reported_CA_Stabw,,10.0,1.0,Figure 6,PUR,900C,unknown,spray,tape,5.0,,top,coating,900C|PUR|unknown|spray|tape|5|sprayna,False
Figure 6/Binder SP_abrasion and tape testing_wetting data/Contact angle hysteresis_roll-off angle_pinning fraction.xlsx,389d5f73ce57a87d81793ccc33fec06680f0fbae8b770f456b2d8c15a6fb0fc3,,,0,computed_static_replicates,,5.111111111111111,0.11000000000000001,Figure 6,PUR,binder,unknown,spray,none,,,top,particle,binder|PUR|unknown|spray|none|na|sprayna,False
Figure 6/Unsintered SP coating_abrasion and tape tesing_wetting data/No calcination_Abrasion test cycle_0_wetting data.xlsx,f0c1d18ba13f08983f28bd8b35596001851cbe8203e2da59171c2f0bb11d1f44,154.34499999999997,1.8053000267120511,0,reported_CA_Stabw,0.3328235380904346,5.0,0.0,Figure 6,PUR,unsintered,unknown,spray,abrasion,0.0,,top,coating,unsintered|PUR|unknown|spray|abrasion|0|sprayna,False
Figure 6/Unsintered SP coating_abrasion and tape tesing_wetting data/No calcination_Abrasion test cycle_1_wetting data.xlsx,e54c204cd93420b4039aba03ef79a6ba074c43be0b62623d0739944cb87c86b2,151.34500000000003,2.3400533304376534,10,reported_CA_Stabw,1.2027125863229629,5.0,0.0,Figure 6,PUR,unsintered,unknown,spray,abrasion,1.0,,top,coating,unsintered|PUR|unknown|spray|abrasion|1|sprayna,False
Figure 6/Unsintered SP coating_abrasion and tape tesing_wetting data/No calcination_Abrasion test cycle_2_wetting data.xlsx,94cf37cef3595c9bec1098f9e42fe4162b02690f2a8106806f8cf75db3075dfb,148.08500000000004,1.7881011148949177,10,reported_CA_Stabw,,7.0,0.9,Figure 6,PUR,unsintered,unknown,spray,abrasion,2.0,,top,coating,unsintered|PUR|unknown|spray|abrasion|2|sprayna,False
Figure 6/Unsintered SP coating_abrasion and tape tesing_wetting data/No calcination_Abrasion test cycle_3_wetting data.xlsx,d43573b65ea0c4e6543e05979a989696c36559678d6a3bf299bb7222aee53a9b,146.05,1.8862081439050182,10,reported_CA_Stabw,,11.0,1.0,Figure 6,PUR,unsintered,unknown,spray,abrasion,3.0,,top,coating,unsintered|PUR|unknown|spray|abrasion|3|sprayna,False
Figure 6/Unsintered SP coating_abrasion and tape tesing_wetting data/No calcination_Abrasion test cycle_4_wetting data.xlsx,b73f4e8469491f4282fbb61d102ec00e528ca167937bacbee3fc1aa9b9c6cd48,145.08,1.4661708674394736,10,reported_CA_Stabw,,19.0,1.0,Figure 6,PUR,unsintered,unknown,spray,abrasion,4.0,,top,coating,unsintered|PUR|unknown|spray|abrasion|4|sprayna,False
Figure 6/Unsintered SP coating_abrasion and tape tesing_wetting data/No calcination_Abrasion test cycle_5_wetting data.xlsx,c88c63957a4d22d4c9d4f59a9d24c9571dc6771bd03ec77f3cfc102467c21d32,144.29444444444448,1.2992978150314745,10,reported_CA_Stabw,,,1.0,Figure 6,PUR,unsintered,unknown,spray,abrasion,5.0,,top,coating,unsintered|PUR|unknown|spray|abrasion|5|sprayna,False
Figure 6/Unsintered SP coating_abrasion and tape tesing_wetting data/No calcination_Tape test cycle_0_wetting data.xlsx,71c02f3040355587b287e0c672cf4ea3c06a698d99a89350d54f2fca75a58ff6,152.17000000000002,1.2515044585804942,5,reported_CA_Stabw,1.1329184472934533,5.0,0.0,Figure 6,PUR,unsintered,unknown,spray,tape,0.0,,top,coating,unsintered|PUR|unknown|spray|tape|0|sprayna,False
Figure 6/Unsintered SP coating_abrasion and tape tesing_wetting data/No calcination_Tape test cycle_1_wetting data.xlsx,29129f60a63dfc12e19d7f7a112c32ac14f82bda15f3e551e7e2492998fc29e5,150.79,1.0170539891745995,5,reported_CA_Stabw,1.4914853395061887,8.0,0.3,Figure 6,PUR,unsintered,unknown,spray,tape,1.0,,top,coating,unsintered|PUR|unknown|spray|tape|1|sprayna,False
Figure 6/Unsintered SP coating_abrasion and tape tesing_wetting data/No calcination_Tape test cycle_2_wetting data.xlsx,4034762186b9086739abe24141e30f36fc85178ce07b234af758805886f6c823,143.62,4.841322460107595,5,reported_CA_Stabw,,9.0,1.0,Figure 6,PUR,unsintered,unknown,spray,tape,2.0,,top,coating,unsintered|PUR|unknown|spray|tape|2|sprayna,False
Figure 6/Unsintered SP coating_abrasion and tape tesing_wetting data/No calcination_Tape test cycle_3_wetting data.xlsx,e9f5435f86e0120a4c9a3f74ae456d41d9c2114210bc4409811cc071d0f2c908,140.81,10.347874177566464,5,reported_CA_Stabw,,13.0,1.0,Figure 6,PUR,unsintered,unknown,spray,tape,3.0,,top,coating,unsintered|PUR|unknown|spray|tape|3|sprayna,False
Figure 6/Unsintered SP coating_abrasion and tape tesing_wetting data/No calcination_Tape test cycle_4_wetting data.xlsx,1b5fd99a58f1fb59e837c5885e8d9eab7a94d65622f59c6c708038cd97d09fbc,140.52000000000004,9.247219404467879,5,reported_CA_Stabw,,18.0,1.0,Figure 6,PUR,unsintered,unknown,spray,tape,4.0,,top,coating,unsintered|PUR|unknown|spray|tape|4|sprayna,False
Figure 6/Unsintered SP coating_abrasion and tape tesing_wetting data/No calcination_Tape test cycle_5_wetting data.xlsx,b99cdd364957286874c5f5c4be1cb04a25a3509eec0b0934133173dacede130f,142.17,5.434279598433918,5,reported_CA_Stabw,,,1.0,Figure 6,PUR,unsintered,unknown,spray,tape,5.0,,top,coating,unsintered|PUR|unknown|spray|tape|5|sprayna,False
Supplementary Figure S4/Contact angle_ hysteresis_roll-off angle_Dip coating.xlsx,c3bce26f7213d3650f7e919f329d0263a834d1b6dab6a42b7cec7658c6f036b0,153.45999999999998,0.8191183766730481,5,reported_CA_Stabw,2.0797338935574126,5.0,,Supplementary Figure S4,unknown,base,unknown,dip,none,,,top,coating,base|unknown|unknown|dip|none|na|sprayna,False
Supplementary Figure S7/Sieved SP contact angle and pinning fraction_PUR.xlsx,a948c4f11946b8ef7859a6f1a5e9ca00e84c78e052bfbad35da86220fe954201,150.04000000000002,0.8378926809162289,5,reported_CA_Stabw,,,1.0,Supplementary Figure S7,PUR,base,sieved,spray,none,,,top,particle,base|PUR|sieved|spray|none|na|sprayna,False
Supplementary Figure S7/Unsieved SP contact angle_hysteresis_ pinning fraction_PUR.xlsx,c224e763ad62ac1d87fac4d7517463dba1a605767053c5c81ac39e1251616160,153.14999999999998,0.7598469541909326,5,reported_CA_Stabw,0.9322278062943118,5.0,0.0,Supplementary Figure S7,PUR,base,unsieved,spray,none,,,top,particle,base|PUR|unsieved|spray|none|na|sprayna,False
