Repository: z13918481356-ship-it/porous-coating-sem-morphometry

# Quantitative SEM Morphometry of Porous Functional Coatings

Reproducible phase-1 analysis of the Zenodo dataset **“A supraparticle-based approach to robust biomimetic superhydrophobic coatings”** (DOI: [10.5281/zenodo.16054027](https://doi.org/10.5281/zenodo.16054027)). The project is deliberately scoped to **morphology–wetting/durability associations**. It does not predict emissivity, reflectance, or absorption because the source data contain no optical-property labels.

## Results at a glance

| Question | Evidence | Defensible conclusion |
|---|---|---|
| Can multi-scale SEM morphology be quantified? | 28 SEM/SEM-like images inventoried; 18 coating images calibrated; threshold sensitivity and matched-window checks included | Yes, as image-derived 2D descriptors with explicit contrast and field-of-view limitations |
| Can morphology predict coating wetting? | Only 8 independent matched conditions; Random Forest contact-angle MAE 2.62° versus 2.91° mean baseline; permutation p=0.224 | Exploratory association only; no deployable property predictor |
| Does global Otsu transfer to independent porous FIB-SEM? | Locked 24-square median Dice 0.584 | No; direct classical transfer fails |
| Does supervised segmentation help? | Official 180/60/60 split; U-Net test median Dice 0.805 versus Otsu 0.604; paired median gain 0.182 (95% CI 0.148-0.201) | Substantial improvement, but the preregistered 0.85 overall gate and HPC22 material gate are not met |
The main scientific distinction is deliberate: **coating morphology-property analysis** and **external segmentation validation** are separate evidence streams. PAAO and FIB-SEM data never enter the wetting/durability model.

## What is implemented

- TIFF metadata and scale-bar calibration, with a manual CSV fallback for PNGs.
- Dataset inventory, macOS resource-fork filtering, workbook de-duplication, and condition-level metadata.
- Otsu + morphology and distance-transform watershed segmentation.
- Solid/pore area fraction, equivalent diameter, circularity, aspect ratio, pore connectivity, edge density, nearest-neighbour spacing, and multi-scale GLCM/LBP texture.
- Contact angle, hysteresis, roll-off angle, pinning fraction, tape/abrasion cycle extraction from the heterogeneous workbooks.
- Condition-level joins; GroupKFold predictions for Ridge and Random Forest so paired magnifications never cross folds.
- Threshold sensitivity, cross-magnification consistency, group bootstrap intervals, and failure-case flags.
- Row-level SEM/property pairing audit, with unsupported post-test joins explicitly excluded.
- A normalized condition/coupon/SEM-field/property-workbook hierarchy; missing coupon IDs remain null.
- Durability trajectories with retention, slopes, operational failure cycles, right censoring, and threshold sensitivity.
- Condition-level leave-one-out models with a training-mean baseline and target-permutation tests.
- Matched-physical-window cross-magnification recomputation.
- A balanced 24-patch dual-expert annotation package and external PAAO/FIB-SEM validation adapters.
- Exactly five analysis figures and a two-page Chinese DOCX/PDF summary.

## Scientific guardrails

The archive contains 28 SEM/SEM-like images but hundreds of wetting workbooks, many of which are duplicates or one cycle of the same preparation series. Images and property measurements are joined only when filename/folder metadata identify the same preparation and durability state. Rows are not treated as independent merely because they occur in separate files.

The primary coating dataset has **no pixel-level reference masks**, so no U-Net accuracy claim is made for coating SEMs. The independent FIB-SEM dataset does provide expert masks and official train/validation/test partitions; these are used in a separate supervised U-Net benchmark. Its scores describe porous-polymer FIB-SEM only and cannot be transferred to coating images by assertion. Training on Otsu pseudo-labels remains prohibited.

## Reproduce the coating analysis

1. Download `Dataset.zip` from Zenodo and extract it to `data/raw/zenodo_16054027/`.
2. Create an environment and install `requirements.txt`.
3. Run:

```powershell
python scripts/run_pipeline.py --data-root data/raw/zenodo_16054027 --output-root outputs
python scripts/build_pairing_audit.py
python scripts/build_annotation_set.py
python scripts/build_hierarchy_tables.py
python scripts/build_durability_metrics.py

## Locked FIB-SEM benchmark result

The unchanged dark-pore Otsu rule failed the preregistered external-transfer gate: median Dice was 0.584 (IQR 0.476-0.762), median boundary F1 was 0.167, and median absolute pore-area-fraction error was 0.142 over 24 official test squares. HPC30 showed partial transfer (median Dice 0.764), whereas HPC22 (0.458) and HPC45 (0.584) did not. No threshold, polarity, sample, or morphology setting was retuned after viewing reference scores. See `FIBSEM_EXTERNAL_VALIDATION_RESULTS.md` for the interpretation.

File: FIBSEM_UNET_LOCKED_PROTOCOL.md
# Locked supervised U-Net protocol for FIB-SEM

Protocol frozen on 2026-08-30 before supervised training or U-Net test inference. The previously completed classical benchmark exposed 24 test-mask scores, but no FIB-SEM test image or mask may be used for U-Net fitting, early stopping, threshold selection, augmentation selection, or model selection.

## Data split

- Use the authors' official `ind_squares_train`, `ind_squares_validation`, and `ind_squares_test` arrays for HPC22, HPC30, and HPC45.
- Pool the three materials for one shared model while retaining material labels for stratified reporting.
- Expected counts: 180 training squares, 60 validation squares, and 60 test squares; each square is 256 x 256 pixels.
- Reference pore is fixed as `manual M=0`, based on the authors' `mean(~M)` porosity code.
- Do not discard low-contrast, single-class, edge-touching, or otherwise difficult official squares.

## Input and augmentation

- Convert the original 16-bit crop to float32 and rescale its 1st and 99th percentiles to [0, 1], independently per square.
- Training augmentation is limited to the eight dihedral transforms generated by 0/90/180/270-degree rotation and an optional horizontal flip.
- Validation and test inputs receive no stochastic augmentation.

## Model and optimization

- Use the repository's compact 2-level U-Net with one input channel, one logit output, and base width 16.
- Seed Python, NumPy, and PyTorch with `20260830`; request deterministic algorithms where supported.
- Loss: equally weighted binary cross-entropy with logits and soft Dice loss.
- Optimizer: AdamW, learning rate `1e-3`, weight decay `1e-4`.
- Batch size: 8; maximum 100 epochs.
- Select the checkpoint with the highest macro-average validation Dice across HPC22, HPC30, and HPC45 at a fixed sigmoid threshold of 0.5.
- Early stopping: 15 epochs without validation-macro-Dice improvement. No learning-rate or architecture sweep is permitted in this benchmark.

## Test and comparison

- Load the single selected validation checkpoint and run the 60 official test squares once.
- Report Dice, IoU, boundary F1 at 2-pixel tolerance, reference/predicted pore fraction, and absolute pore-fraction error overall and by material.
- Evaluate the already frozen dark-pore Otsu rule on the same 60 squares for a paired comparison. Do not optimize Otsu or the U-Net threshold on test data.
- Retain every official test square and publish per-square predictions and metrics.

## Interpretation

- The U-Net is considered a useful independent-mask segmentation model if overall median test Dice is at least 0.85 and every material stratum has median Dice at least 0.80.
- If the overall gate passes but a material gate fails, report material-dependent partial transfer.
- This benchmark tests segmentation on porous-polymer FIB-SEM only. It does not validate top-view coating segmentation or enter wetting/durability models.
